Repository: jeffwongqy/Accelerated-Design-of-High-Entropy-Alloys-Using-DNN-Based-Multi-Output-Regression

#### _A*STAR Institute of High Performance Computing (IHPC) ARIA Internship Project on Materials Informatics 2024_

# Cloud-Based HEA Property Prediction on AWS

## References
[1] Wang, J., Kwon, H., Kim, H. S., & Lee, B.-J. (2023). A neural network model for high entropy alloy design. Npj Computational Materials, 9(1). https://doi.org/10.1038/s41524-023-01010-x

File: dnn_modelling/compList_with_descriptors__references_30May2024.csv (part 1 of 12)
,C,Al,V,Cr,Mn,Fe,Co,Ni,Cu,Mo,Ti,B,Hom_Temp(K),CR(%),Anneal_Temp(K),Anneal_Time(h),YS(Mpa),UTS(Mpa),El(%),Density,Miedema_dH_inter,Miedema_dH_amor,Miedema_dH_ss_min,Yang delta,Yang omega,APE mean,Radii local mismatch,Radii gamma,Configuration entropy,Lambda entropy,Electronegativity delta,Electronegativity local mismatch,VEC mean,Mixing enthalpy,Mean cohesive energy,Shear modulus mean,Shear modulus delta,Shear modulus local mismatch,Shear modulus strength model,mean atomic_mass,std_dev atomic_mass,mean atomic_radius,std_dev atomic_radius,mean mendeleev_no,std_dev mendeleev_no,mean electrical_resistivity,std_dev electrical_resistivity,mean thermal_conductivity,std_dev thermal_conductivity,mean melting_point,std_dev melting_point,mean bulk_modulus,std_dev bulk_modulus,mean coefficient_of_linear_thermal_expansion,std_dev coefficient_of_linear_thermal_expansion,constraint_1,constraint_2,References
0,0.0,0.0,10.0,15.0,0.0,40.0,10.0,25.0,0.0,0.0,0.0,0.0,1373,0.0,1173,0.166666666666667,397.0,721.0,58.0,7.895604146030850,-0.23171573900177400,-0.13982089457261500,-0.2715164552564170,0.022961075310218200,3.739500064665910,0.006297991209906410,1.36,1.043159393117170,-0.012123266113290100,-22.99509415955700,0.05711399758107620,0.145925,8.0,6.09,4.407,81.1675,0.22081255475785900,8.628875000000000,-0.024078703455677000,55.7982345,3.2169596011225800,1.3775,0.029014422873699800,61.5,4.802210375420460,1.0305E-07,4.45086172196208E-08,81.95,21.379228904977600,1878.5,207.39213244151600,171.0,8.959470343917520,1.0945E-05,3.37063650905737E-06,145.50000000000000,24.250000000000100,https://www.sciencedirect.com/science/article/pii/S0921509318304878
1,0.0,0.0,10.0,15.0,5.0,35.0,10.0,25.0,0.0,0.0,0.0,0.0,1373,0.0,1173,0.166666666666667,442.0,745.0,53.0,7.874701518361580,-0.2538634780482320,-0.1605199908833430,-0.2827310300015390,0.02420572547153080,3.982747267581470,0.0027538902980525900,1.5225000000000000,1.0431168551278500,-0.01337625296156450,-22.829598112879300,0.06084605517425290,0.15972500000000000,7.950000000000000,6.260000000000000,4.339000000000000,80.91750000000000,0.22184313823733100,8.641375,-0.02424955888505390,55.752886750000000,3.1501844720418800,1.3775,0.028347335475691900,61.45,4.705274741140030,1.7005E-07,3.34854780503391E-07,78.34,27.859489744630400,1863.9,221.07908322354000,168.5,15.405767177835100,1.144E-05,4.24147732165691E-06,145.50000000000000,24.250000000000100,https://www.sciencedirect.com/science/article/pii/S0921509318304878
2,0.0,0.0,10.0,15.0,10.0,30.0,10.0,25.0,0.0,0.0,0.0,0.0,1373,0.0,1173,0.166666666666667,544.0,860.0,46.2,7.85387551106725,-0.2716245630057470,-0.17587247132563500,-0.2868545454682920,0.025078369905956100,4.0245622398793800,-0.0007946300701649030,1.6500000000000000,1.0430744227683200,-0.013993367870234400,-22.24967356004560,0.06404839716415260,0.17112500000000000,7.900000000000000,6.43,4.271000000000000,80.66750000000000,0.22283646392650600,8.628875,-0.024404363687285000,55.707539,3.106482893244000,1.3775,0.027898062420040000,61.4,4.643247616450470,2.3705E-07,4.51750818357635E-07,74.73,32.37479219719130,1849.3,233.1874027040790,166.0,19.230478952816500,1.1935E-05,4.8712059901776E-06,145.50000000000000,24.250000000000100,https://www.sciencedirect.com/science/article/pii/S0921509318304878
3,0.0,0.0,20.0,15.0,0.0,20.0,0.0,45.0,0.0,0.0,0.0,0.0,1373,75.0,1273,0.166666666666667,352.0,790.0,64.2,7.791467330342120,-0.2583420150624640,-0.16261383488035800,-0.25764717598152000,0.026378035962709600,1.9278366124690900,-0.0008297102170904290,1.7100000000000000,1.0430260574569900,-0.010705701898601600,-15.386159640937600,0.0750710825684032,0.19452500000000000,8.0,10.570000000000000,4.531000000000000,76.88150000000000,0.2691690647806020,10.525375,-0.0331575924285829,55.568745,3.9063999247269200,1.3675,0.02860673563587780,61.7,6.33705557662981,1.1145E-07,5.79139463329526E-08,77.25,28.296668334786700,1903.4,247.76189544506700,171.0,10.661569525553000,1.0805E-05,3.71957199518145E-06,162.16666666666700,27.027777777777900,https://www.sciencedirect.com/science/article/pii/S0921509318316587
4,0.0,0.0,20.0,15.0,0.0,20.0,0.0,45.0,0.0,0.0,0.0,0.0,1373,75.0,1223,0.166666666666667,555.0,976.0,45.6,7.791467330342120,-0.2583420150624640,-0.16261383488035800,-0.25764717598152000,0.026378035962709600,1.9278366124690900,-0.0008297102170904290,1.7100000000000000,1.0430260574569900,-0.010705701898601600,-15.386159640937600,0.0750710825684032,0.19452500000000000,8.0,10.570000000000000,4.531000000000000,76.88150000000000,0.2691690647806020,10.525375,-0.0331575924285829,55.568745,3.9063999247269200,1.3675,0.02860673563587780,61.7,6.33705557662981,1.1145E-07,5.79139463329526E-08,77.25,28.296668334786700,1903.4,247.76189544506700,171.0,10.661569525553000,1.0805E-05,3.71957199518145E-06,153.83333333333400,25.63888888888900,https://www.sciencedirect.com/science/article/pii/S0921509318316587
5,0.0,0.0,20.0,15.0,0.0,20.0,0.0,45.0,0.0,0.0,0.0,0.0,1373,75.0,1173,0.166666666666667,587.0,1013.0,38.5,7.791467330342120,-0.2583420150624640,-0.16261383488035800,-0.25764717598152000,0.026378035962709600,1.9278366124690900,-0.0008297102170904290,1.7100000000000000,1.0430260574569900,-0.010705701898601600,-15.386159640937600,0.0750710825684032,0.19452500000000000,8.0,10.570000000000000,4.531000000000000,76.88150000000000,0.2691690647806020,10.525375,-0.0331575924285829,55.568745,3.9063999247269200,1.3675,0.02860673563587780,61.7,6.33705557662981,1.1145E-07,5.79139463329526E-08,77.25,28.296668334786700,1903.4,247.76189544506700,171.0,10.661569525553000,1.0805E-05,3.71957199518145E-06,145.50000000000000,24.250000000000100,https://www.sciencedirect.com/science/article/pii/S0921509318316587
6,0.0,0.0,20.0,15.0,0.0,20.0,0.0,45.0,0.0,0.0,0.0,0.0,1373,75.0,1073,0.166666666666667,715.0,1149.0,19.6,7.791467330342120,-0.2583420150624640,-0.16261383488035800,-0.25764717598152000,0.026378035962709600,1.9278366124690900,-0.0008297102170904290,1.7100000000000000,1.0430260574569900,-0.010705701898601600,-15.386159640937600,0.0750710825684032,0.19452500000000000,8.0,10.570000000000000,4.531000000000000,76.88150000000000,0.2691690647806020,10.525375,-0.0331575924285829,55.568745,3.9063999247269200,1.3675,0.02860673563587780,61.7,6.33705557662981,1.1145E-07,5.79139463329526E-08,77.25,28.296668334786700,1903.4,247.76189544506700,171.0,10.661569525553000,1.0805E-05,3.71957199518145E-06,128.83333333333400,21.472222222222300,https://www.sciencedirect.com/science/article/pii/S0921509318316587
7,0.0,0.0,10.0,10.0,0.0,45.0,10.0,25.0,0.0,0.0,0.0,0.0,1373,75.0,1173,0.166666666666667,339.0,684.0,47.0,7.930691147308780,-0.21491144726257800,-0.1263712827821790,-0.2743527691371020,0.02250988596944090,3.7111440869281100,0.009828230598283580,1.2475000000000000,1.0431898422960500,-0.01161197741239300,-22.917096445371700,0.055703124956993300,0.13822500000000000,8.100000000000000,5.820000000000000,4.416,79.4085,0.20110021118845800,7.309625000000000,-0.01971948197041510,55.9906795,3.1163381641452400,1.3775,0.029625319820519700,61.7,4.750513223487000,1.017E-07,4.49745396847834E-08,81.25,21.58235094563210,1860.05,195.53798310527700,171.5,8.650011273718720,1.129E-05,3.02258637077492E-06,145.50000000000000,24.250000000000100,https://www.nature.com/articles/s41598-019-39570-y
8,0.0,0.0,10.0,10.0,0.0,45.0,20.0,15.0,0.0,0.0,0.0,0.0,1373,75.0,1173,0.166666666666667,345.0,689.0,52.6,7.925107385398980,-0.21803352421393800,-0.12794245455451500,-0.26684148375217400,0.022830533722945300,4.123955719792060,0.009825834948867710,1.2275000000000000,1.0432020371507400,-0.011858267030436700,-22.75040315201050,0.05402938249206560,0.13222500000000000,8.0,5.36,4.4110000000000000,79.54550000000000,0.2003498732767940,7.254825,-0.019630094081037800,56.014659000000000,3.124781888964410,1.3775,0.0294174202707275,61.4,4.351673578873180,1.005E-07,4.59590879178184E-08,82.15,22.22666136702670,1864.05,190.85141403134100,171.5,8.589308690239500,1.125E-05,2.96518257318292E-06,145.50000000000000,24.250000000000100,https://www.nature.com/articles/s41598-019-39570-y
9,0.0,0.0,10.0,10.0,0.0,45.0,30.0,5.0,0.0,0.0,0.0,0.0,1373,75.0,1173,0.166666666666667,348.0,714.0,62.0,7.919536249293390,-0.171865218347087,-0.08950488506813400,-0.22972223180835000,0.023120686288720800,4.218159913867410,0.009824678672150170,1.1875,1.0432142406961000,-0.01106447021115620,-20.698038087098900,0.05220773985298390,0.12422500000000000,7.9,4.9,4.406000000000000,79.68250000000000,0.19958649022896700,7.172625000000000,-0.01948951720128900,56.0386385,3.222886250707640,1.3775,0.030054694667103800,61.1,4.005470711469250,9.93E-08,4.82028863054401E-08,83.05,23.44266184034110,1868.05,191.41786559794500,171.5,8.775380292048490,1.121E-05,2.99120364904715E-06,145.50000000000000,24.250000000000100,https://www.nature.com/articles/s41598-019-39570-y
10,0.0,0.0,10.0,10.0,0.0,45.0,35.0,0.0,0.0,0.0,0.0,0.0,1373,75.0,1173,0.166666666666667,427.0,745.0,70.1,7.916755402542370,-0.12320825004711000,-0.04624079813071990,-0.18919002349320100,0.023254649456802300,3.9527622207752400,0.00982456529855329,1.1600000000000000,1.043220345730830,-0.00987107273656875,-18.253441466348400,0.051236221588515300,0.11947500000000000,7.85,4.67,4.403500000000000,79.751,0.1991998971780460,7.12125,-0.019396754879640700,56.05062825,3.311207730153770,1.3775,0.030735264575884400,60.95,3.83783892751999,9.87E-08,4.99038770694711E-08,83.5,24.321322282253700,1870.05,193.85501586384700,171.5,8.974093332757250,1.119E-05,3.0389079999337E-06,145.50000000000000,24.250000000000100,https://www.nature.com/articles/s41598-019-39570-y
11,0.0,0.0,10.0,10.0,0.0,45.0,30.0,5.0,0.0,0.0,0.0,0.0,1373,75.0,1273,0.333333333333333,359.0,732.0,55.8,7.919536249293390,-0.171865218347087,-0.08950488506813400,-0.22972223180835000,0.023120686288720800,4.218159913867410,0.009824678672150170,1.1875,1.0432142406961000,-0.01106447021115620,-20.698038087098900,0.05220773985298390,0.12422500000000000,7.9,4.9,4.406000000000000,79.68250000000000,0.19958649022896700,7.172625000000000,-0.01948951720128900,56.0386385,3.222886250707640,1.3775,0.030054694667103800,61.1,4.005470711469250,9.93E-08,4.82028863054401E-08,83.05,23.44266184034110,1868.05,191.41786559794500,171.5,8.775380292048490,1.121E-05,2.99120364904715E-06,324.333333333333,108.11111111111100,https://www.sciencedirect.com/science/article/pii/S0921509319315941
12,0.0,0.0,10.0,10.0,2.5,45.0,30.0,2.5,0.0,0.0,0.0,0.0,1373,75.0,1273,0.25,345.0,769.0,57.2,7.88509578928823,-0.15732130603182700,-0.07783382545724630,-0.21963029527232600,0.024075435472556300,4.480493327653540,0.00805431761986716,1.2837500000000000,1.0431959386376700,-0.011352611494115000,-19.586077704910400,0.053363105222094900,0.1284312500000000,7.825000000000000,4.72,4.368,79.71925,0.19938094135810000,7.14748125,-0.019456250037263200,55.944754625,3.184746573029810,1.37875,0.02983714143659650,60.925,3.840039275755430,1.335E-07,2.57040037847154E-07,80.97,27.317337716013100,1862.825,200.6444784675780,170.0,12.945169503681800,1.14175E-05,3.5640266517661E-06,243.25,60.8125,https://www.sciencedirect.com/science/article/pii/S0921509319315941
13,0.0,0.0,10.0,10.0,5.0,45.0,30.0,0.0,0.0,0.0,0.0,0.0,1373,75.0,1273,0.166666666666667,374.0,802.0,66.5,7.850839295754850,-0.1290722051769470,-0.05186143144810230,-0.1942486920248970,0.024933338213902100,4.567413303165280,0.006282544776458580,1.3725,1.0431776561223000,-0.011064470211156200,-17.79794119716830,0.0542369050503289,0.13170000000000000,7.75,4.5,4.33,79.756,0.1991744512580210,7.1205,-0.019419514277617400,55.850870750000000,3.1479370504245000,1.38,0.0295958174200193,60.75,3.662295558679570,1.677E-07,3.55867624859803E-07,78.89,30.5451657923913,1857.6,209.62545674795400,168.5,15.880484281718200,1.1625E-05,4.04696425830884E-06,162.16666666666700,27.027777777777900,https://www.sciencedirect.com/science/article/pii/S0921509319315941
14,0.0,0.0,10.0,10.0,0.0,45.0,20.0,15.0,0.0,0.0,0.0,0.0,1373,75.0,1173,1.0,294.0,625.0,36.0,7.925107385398980,-0.21803352421393800,-0.12794245455451500,-0.26684148375217400,0.022830533722945300,4.123955719792060,0.009825834948867710,1.2275000000000000,1.0432020371507400,-0.011858267030436700,-22.75040315201050,0.05402938249206560,0.13222500000000000,8.0,5.36,4.4110000000000000,79.54550000000000,0.2003498732767940,7.254825,-0.019630094081037800,56.014659000000000,3.124781888964410,1.3775,0.0294174202707275,61.4,4.351673578873180,1.005E-07,4.59590879178184E-08,82.15,22.22666136702670,1864.05,190.85141403134100,171.5,8.589308690239500,1.125E-05,2.96518257318292E-06,873.0,873.0,https://www.sciencedirect.com/science/article/pii/S0925838819331032
15,0.0,0.0,10.0,10.0,0.0,45.0,30.0,5.0,0.0,0.0,0.0,0.0,1473,50.0,1123,1.0,397.0,731.0,40.0,7.919536249293390,-0.171865218347087,-0.08950488506813400,-0.22972223180835000,0.023120686288720800,4.218159913867410,0.009824678672150170,1.1875,1.0432142406961000,-0.01106447021115620,-20.698038087098900,0.05220773985298390,0.12422500000000000,7.9,4.9,4.406000000000000,79.68250000000000,0.19958649022896700,7.172625000000000,-0.01948951720128900,56.0386385,3.222886250707640,1.3775,0.030054694667103800,61.1,4.005470711469250,9.93E-08,4.82028863054401E-08,83.05,23.44266184034110,1868.05,191.41786559794500,171.5,8.775380292048490,1.121E-05,2.99120364904715E-06,823.0,823.0,https://www.sciencedirect.com/science/article/pii/S0925838820324543
16,0.0,0.0,10.0,10.0,0.0,40.0,30.0,10.0,0.0,0.0,0.0,0.0,1474,75.0,1173,0.166666666666667,470.0,787.0,44.0,7.967814281662180,-0.20521790816679100,-0.1176441940708390,-0.24831755303351300,0.022979354709484100,4.1318574911690300,0.00982510188892165,1.2100000000000000,1.0432081378364700,-0.011793273165416200,-22.33359828535860,0.053753639265236100,0.13060000000000000,8.000000000000000,5.320000000000000,4.414,79.35900000000000,0.20071658565721300,7.229900000000000,-0.019640744833257900,56.181058500000000,3.215699723834360,1.375,0.029462782549439400,61.4,4.189935029992180,9.79E-08,4.75349286782303E-08,83.6,22.938323100581400,1863.9,189.66230955745200,172.0,8.819171036881970,1.129E-05,2.96856212855839E-06,145.50000000000000,24.250000000000100,https://www.sciencedirect.com/science/article/pii/S1359646219303689
17,0.0,0.0,10.0,10.0,0.0,45.0,30.0,5.0,0.0,0.0,0.0,0.0,1474,75.0,1173,0.166666666666667,451.0,790.0,49.4,7.919536249293390,-0.171865218347087,-0.08950488506813400,-0.22972223180835000,0.023120686288720800,4.218159913867410,0.009824678672150170,1.1875,1.0432142406961000,-0.01106447021115620,-20.698038087098900,0.05220773985298390,0.12422500000000000,7.9,4.9,4.406000000000000,79.68250000000000,0.19958649022896700,7.172625000000000,-0.01948951720128900,56.0386385,3.222886250707640,1.3775,0.030054694667103800,61.1,4.005470711469250,9.93E-08,4.82028863054401E-08,83.05,23.44266184034110,1868.05,191.41786559794500,171.5,8.775380292048490,1.121E-05,2.99120364904715E-06,145.50000000000000,24.250000000000100,https://www.sciencedirect.com/science/article/pii/S1359646219303689
18,0.0,0.0,10.0,10.0,0.0,50.0,30.0,0.0,0.0,0.0,0.0,0.0,1474,75.0,1173,0.166666666666667,409.0,1026.0,29.3,7.87159815518941,-0.12227633133007000,-0.04487140241125950,-0.1939446700266990,0.023254649456802300,4.0956906226071500,0.00982456529855329,1.16,1.043220345730830,-0.00971310029076794,-17.96132115990600,0.050445123972780300,0.11650000000000000,7.800000000000000,4.44,4.398000000000000,80.006,0.19838264050268200,7.083000000000000,-0.019310776639681800,55.8962185,3.246222689205790,1.38,0.030618621784789600,60.8,3.783186487605390,1.007E-07,4.92507931408216E-08,82.5,24.156068078228300,1872.2,194.7103618198070,171.0,8.75,1.113E-05,3.03626518110655E-06,145.50000000000000,24.250000000000100,https://www.sciencedirect.com/science/article/pii/S1359646219303689
19,0.0,0.0,0.0,0.0,30.0,0.0,10.0,40.0,20.0,0.0,0.0,0.0,1373,75.0,873,0.166666666666667,457.0,772.0,35.2,8.45040303030303,-0.02916624494628860,0.032281710713484800,-0.0944522144761745,0.0221628374284807,9.86897212407117,0.0028228965421644300,1.35,1.0335036730782300,-0.010640708033581100,-21.663060138444000,0.07603203533950350,0.1865,9.2,1.7200000000000000,3.789,69.64400000000000,0.17623993593093900,5.137,-0.01541652767014180,58.561293000000000,3.5714444075913700,1.365,0.02738612787525820,65.6,5.1602879210923300,4.7024E-07,7.5917917177511E-07,128.74,167.9994234683990,1595.254,181.48927581068200,154.0,32.160312720583300,1.647E-05,4.33920664243065E-06,95.50000000000020,15.91666666666670,https://www.sciencedirect.com/science/article/pii/S0925838819333572
20,0.0,0.0,0.0,0.0,30.0,0.0,10.0,40.0,20.0,0.0,0.0,0.0,1373,75.0,973,0.166666666666667,402.0,735.0,45.5,8.45040303030303,-0.02916624494628860,0.032281710713484800,-0.0944522144761745,0.0221628374284807,9.86897212407117,0.0028228965421644300,1.35,1.0335036730782300,-0.010640708033581100,-21.663060138444000,0.07603203533950350,0.1865,9.2,1.7200000000000000,3.789,69.64400000000000,0.17623993593093900,5.137,-0.01541652767014180,58.561293000000000,3.5714444075913700,1.365,0.02738612787525820,65.6,5.1602879210923300,4.7024E-07,7.5917917177511E-07,128.74,167.9994234683990,1595.254,181.48927581068200,154.0,32.160312720583300,1.647E-05,4.33920664243065E-06,112.16666666666700,18.694444444444500,https://www.sciencedirect.com/science/article/pii/S0925838819333572
21,0.0,0.0,0.0,0.0,30.0,0.0,10.0,40.0,20.0,0.0,0.0,0.0,1373,75.0,1023,0.166666666666667,339.0,713.0,50.5,8.45040303030303,-0.02916624494628860,0.032281710713484800,-0.0944522144761745,0.0221628374284807,9.86897212407117,0.0028228965421644300,1.35,1.0335036730782300,-0.010640708033581100,-21.663060138444000,0.07603203533950350,0.1865,9.2,1.7200000000000000,3.789,69.64400000000000,0.17623993593093900,5.137,-0.01541652767014180,58.561293000000000,3.5714444075913700,1.365,0.02738612787525820,65.6,5.1602879210923300,4.7024E-07,7.5917917177511E-07,128.74,167.9994234683990,1595.254,181.48927581068200,154.0,32.160312720583300,1.647E-05,4.33920664243065E-06,120.50000000000000,20.083333333333400,https://www.sciencedirect.com/science/article/pii/S0925838819333572
22,0.0,0.0,0.0,0.0,30.0,0.0,10.0,40.0,20.0,0.0,0.0,0.0,1373,75.0,1073,0.166666666666667,302.0,700.0,53.5,8.45040303030303,-0.02916624494628860,0.032281710713484800,-0.0944522144761745,0.0221628374284807,9.86897212407117,0.0028228965421644300,1.35,1.0335036730782300,-0.010640708033581100,-21.663060138444000,0.07603203533950350,0.1865,9.2,1.7200000000000000,3.789,69.64400000000000,0.17623993593093900,5.137,-0.01541652767014180,58.561293000000000,3.5714444075913700,1.365,0.02738612787525820,65.6,5.1602879210923300,4.7024E-07,7.5917917177511E-07,128.74,167.9994234683990,1595.254,181.48927581068200,154.0,32.160312720583300,1.647E-05,4.33920664243065E-06,128.83333333333400,21.472222222222300,https://www.sciencedirect.com/science/article/pii/S0925838819333572
23,0.0,0.0,0.0,0.0,30.0,0.0,10.0,40.0,20.0,0.0,0.0,0.0,1373,75.0,1173,0.166666666666667,235.0,585.0,60.4,8.45040303030303,-0.02916624494628860,0.032281710713484800,-0.0944522144761745,0.0221628374284807,9.86897212407117,0.0028228965421644300,1.35,1.0335036730782300,-0.010640708033581100,-21.663060138444000,0.07603203533950350,0.1865,9.2,1.7200000000000000,3.789,69.64400000000000,0.17623993593093900,5.137,-0.01541652767014180,58.561293000000000,3.5714444075913700,1.365,0.02738612787525820,65.6,5.1602879210923300,4.7024E-07,7.5917917177511E-07,128.74,167.9994234683990,1595.254,181.48927581068200,154.0,32.160312720583300,1.647E-05,4.33920664243065E-06,145.50000000000000,24.250000000000100,https://www.sciencedirect.com/science/article/pii/S0925838819333572
24,0.0,0.0,0.0,25.0,5.0,10.0,20.0,40.0,0.0,0.0,0.0,0.0,1373,75.0,1173,0.166666666666667,482.0,792.0,64.5,8.25713834986869,-0.12965504096492100,-0.05005437036972300,-0.16234045393573300,0.017782031166356200,4.489103876712450,0.002839407460961170,1.1450000000000000,1.0335696635852900,-0.011764497800735400,-37.20580098589470,0.050723082553236200,0.1331,8.45,4.840000000000000,4.253,86.457,0.2030661978614060,8.086550000000000,-0.01947730554434970,56.59442625,3.3908068742770300,1.37,0.028767798089122900,62.95,4.7630039782212800,1.5455E-07,3.47642597881889E-07,88.29,22.569980062020400,1846.85,235.30941479179100,171.0,16.97868846728060,1.145E-05,4.98169061457156E-06,145.50000000000000,24.250000000000100,https://www.nature.com/articles/s41524-017-0060-9
25,0.0,0.0,0.0,25.0,5.0,20.0,10.0,40.0,0.0,0.0,0.0,0.0,1373,75.0,1173,0.166666666666667,477.0,751.0,55.2,8.162065944025520,-0.1253692405262560,-0.04589600163804300,-0.17629607007803700,0.017782031166356200,4.575178593241900,0.002839407460961170,1.1450000000000000,1.0335696635852900,-0.011764497800735400,-37.20580098589470,0.05027561398312770,0.1348,8.350000000000000,4.760000000000000,4.242000000000000,86.967,0.19927256400583300,8.187550000000000,-0.018783431972516900,56.28560675,3.269408830408970,1.375,0.02936101097573510,62.65,4.788996007371550,1.5855E-07,3.46425585381473E-07,86.29,22.236282869717000,1851.15,233.8048921348890,170.0,16.609095970748000,1.133E-05,4.94801945749248E-06,145.50000000000000,24.250000000000100,https://www.nature.com/articles/s41524-017-0060-9
26,0.0,0.0,0.0,20.0,20.0,20.0,20.0,20.0,0.0,0.0,0.0,0.0,1373,75.0,1073,0.166666666666667,387.0,692.0,64.8,8.027647867162900,-0.15980167436505700,-0.07488576144497480,-0.1970666115006310,0.02249639513229990,5.793658001760470,-0.0042854507014407500,1.5200000000000000,1.0335130802288500,-0.013380866803977100,-26.439813336689600,0.057403979544427400,0.156,8.0,4.160000000000000,4.026,85.24200000000000,0.1863200953378380,7.072000000000000,-0.016503927547796200,56.08114800000000,2.872633813703460,1.38,0.02738612787525820,61.8,3.8340579025361600,3.598E-07,6.04407312993481E-07,74.56,38.019310882760600,1801.2,239.62616718547200,162.0,24.899799195977500,1.296E-05,5.97687209165463E-06,128.83333333333400,21.472222222222300,https://www.nature.com/articles/s41524-017-0060-9
27,0.0,0.0,0.0,25.0,5.0,20.0,10.0,40.0,0.0,0.0,0.0,0.0,1373,75.0,1223,0.166666666666667,466.0,705.0,60.0,8.162065944025520,-0.1253692405262560,-0.04589600163804300,-0.17629607007803700,0.017782031166356200,4.575178593241900,0.002839407460961170,1.1450000000000000,1.0335696635852900,-0.011764497800735400,-37.20580098589470,0.05027561398312770,0.1348,8.350000000000000,4.760000000000000,4.242000000000000,86.967,0.19927256400583300,8.187550000000000,-0.018783431972516900,56.28560675,3.269408830408970,1.375,0.02936101097573510,62.65,4.788996007371550,1.5855E-07,3.46425585381473E-07,86.29,22.236282869717000,1851.15,233.8048921348890,170.0,16.609095970748000,1.133E-05,4.94801945749248E-06,153.83333333333400,25.63888888888900,https://www.nature.com/articles/s41524-017-0060-9
28,0.0,9.09,0.0,18.182,18.182,18.182,18.182,18.182,0.0,0.0,0.0,0.0,1473,79.0,1273,2.0,537.0,874.0,31.6,7.360357462718250,0.07339585181733440,0.1292537610686000,-0.006523249874254730,0.036682672912327500,2.878796564326920,-0.0015675776806045000,2.3635618172000000,1.0762331980510900,-0.014697116487132200,-10.922201630394000,0.06825626759561850,0.1839645669000000,7.5455000000000000,8.7929752016,3.9681876000000000,79.9105332,0.28360001925089400,10.691581460200000,-0.044912611030677200,53.43599350554000,9.58817730711265,1.368183,0.04847534629386750,63.45438,6.786548481141460,3.2954848E-07,5.76671208781743E-07,89.143996,62.0153202109228,1722.3233430000000,354.7107717186640,154.18260000000000,35.84886974086550,1.3881726E-05,6.45892192367031E-06,1946.0,3892.0,https://www.sciencedirect.com/science/article/pii/S0921509319300474
29,1.0,0.0,0.0,12.5,0.0,55.0,17.5,10.0,0.0,4.0,0.0,0.0,1373,79.0,1173,1.0,612.0,1034.0,52.0,8.126646257226250,-0.04399726470218130,0.033697919108340300,-0.13973401241079000,0.045977508551576800,4.908852564414440,0.013210599877513700,1.5666750000000000,1.3932340411629500,-0.010798434505837500,-5.108223972834710,0.04131472457206480,0.09330475000000000,8.005,4.190200000000000,4.42525,89.447,0.4351489359325510,9.506925,-0.038175389251373300,57.354618625,11.567204407144600,1.38125,0.0913414949765871,61.765,5.471981068298830,1.90775E-07,1.23305680720302E-06,89.31,17.468776662373900,1904.59,387.28061475893100,172.53,23.89907570842410,1.09805E-05,3.52982307296451E-06,873.0,873.0,https://www.sciencedirect.com/science/article/pii/S1359646220304759
30,2.0,0.0,0.0,12.5,0.0,55.0,17.5,10.0,0.0,3.0,0.0,0.0,1373,79.0,1173,1.0,617.0,1057.0,52.0,8.054402443456330,0.0028680254781697700,0.08344287745775010,-0.0840903501644081,0.05932305610411870,3.4724988269224700,0.018104257711697200,1.916575,1.3941069608876200,-0.010870188168348400,-3.0888017143081000,0.048150229159744500,0.10297275000000000,7.985,5.9918,4.430750000000000,92.802,0.5708192860011880,12.759025000000000,-0.06227088115174580,56.515325625000000,11.894522343503200,1.37375,0.12421131768691200,62.155,6.813738001190760,2.90225E-07,1.73415824754421E-06,89.32,17.50816447007450,1913.63,436.5138534406950,170.56,28.589422971925200,1.10035E-05,3.47698734135615E-06,873.0,873.0,https://www.sciencedirect.com/science/article/pii/S1359646220304759
31,0.0,0.0,0.0,20.0,20.0,20.0,20.0,20.0,0.0,0.0,0.0,0.0,1373,60.0,1073,1.0,410.0,763.0,57.0,8.027647867162900,-0.15980167436505700,-0.07488576144497480,-0.1970666115006310,0.02249639513229990,5.793658001760470,-0.0042854507014407500,1.5200000000000000,1.0335130802288500,-0.013380866803977100,-26.439813336689600,0.057403979544427400,0.156,8.0,4.160000000000000,4.026,85.24200000000000,0.1863200953378380,7.072000000000000,-0.016503927547796200,56.08114800000000,2.872633813703460,1.38,0.02738612787525820,61.8,3.8340579025361600,3.598E-07,6.04407312993481E-07,74.56,38.019310882760600,1801.2,239.62616718547200,162.0,24.899799195977500,1.296E-05,5.97687209165463E-06,773.0,773.0,https://www.science.org/doi/full/10.1126/science.1254581
32,0.0,0.0,0.0,25.0,0.0,25.0,25.0,25.0,0.0,0.0,0.0,0.0,1473,92.0,1173,1.0,280.0,710.0,40.0,8.175043328498910,-0.11553797767079800,-0.03368432736515860,-0.15548570275319500,0.016296860180307,5.752836761366150,0.006388040617826580,1.0,1.0240199430008800,-0.011525651318350800,-43.39678913154770,0.04194097300940810,0.11375000000000000,8.25,3.75,4.3025,87.4225,0.19530938435632900,8.128125,-0.0184711345798068,56.36692375,3.2339214855841700,1.375,0.028867513459481200,62.25,4.272001872658770,8.975E-08,2.99596951475367E-08,91.25,8.381527307120110,1871.75,208.27605879377200,172.5,9.574271077563380,1.0775E-05,3.97523584206019E-06,873.0,873.0,https://www.sciencedirect.com/science/article/pii/S1359645414006272
33,0.0,0.0,0.0,0.0,25.0,25.0,25.0,25.0,0.0,0.0,0.0,0.0,1373,90.0,1273,1.0,200.0,550.0,38.0,8.245835379061370,-0.11890380898606700,-0.042184860519961200,-0.2015660256150450,0.022956503523013000,4.917130993691400,0.0063363298860028000,1.375,1.0335696635852900,-0.011525651318350800,-21.87026236631530,0.05853870253623850,0.15125,8.5,4.0,4.0075,77.3775,0.03180746843215640,1.2193750000000000,-0.000545109481286634,57.10241,2.012343464525040,1.375,0.028867513459481200,63.0,3.1622776601683800,4.18E-07,6.81539433928808E-07,69.7,42.06930789383950,1706.5,129.5131910913580,162.5,28.722813232690100,1.4975E-05,4.53458928680426E-06,973.0,973.0,https://www.sciencedirect.com/science/article/pii/S1359645414006272
34,0.0,0.0,0.0,25.0,25.0,0.0,25.0,25.0,0.0,0.0,0.0,0.0,1373,90.0,1273,1.0,260.0,690.0,43.0,8.06611853448276,-0.17440211738887000,-0.08783126755480070,-0.1758767595273830,0.02231096129095440,3.769411874342450,-0.011406117078171900,1.5625,1.0334520527468100,-0.011525651318350800,-23.154153677855400,0.0639673899277879,0.16875000000000000,8.0,5.5,3.9625000000000000,86.1725,0.20464332566357500,7.815625000000000,-0.02017787904216550,56.140185000000000,3.31352746395489,1.375,0.028867513459481200,62.0,4.39696865275764,4.2475E-07,6.77461622529277E-07,73.2,43.76025594075060,1798.75,276.62414331845100,160.0,28.284271247461900,1.325E-05,6.86075797561756E-06,973.0,973.0,https://www.sciencedirect.com/science/article/pii/S1359645414006272
35,0.0,0.0,0.0,0.0,0.0,33.333,33.333,33.333,0.0,0.0,0.0,0.0,1473,92.0,1173,1.0,195.0,507.0,32.0,8.524402702702700,-0.024058074420672500,0.0430711863202807,-0.10783349246254600,0.003761206282907220,12.118352162076300,0.023980229192239900,0.2222222222222220,1.0048230549128500,-0.009133862567986660,-645.6544772058240,0.021954370974787300,0.060000000000000100,9.0,1.3333333333333300,4.370000000000000,77.66333333333330,0.035844949708792700,1.4377777777777800,-0.000686305554978452,57.82386500000000,1.717936386096700,1.3666666666666700,0.028867513459481200,64.0,3.0,7.73333333333333E-08,2.05264057577875E-08,90.33333333333330,10.016652800877800,1769.0,41.50903516103450,176.66666666666700,5.773502691896260,1.27333333333333E-05,8.32666399786453E-07,873.0,873.0,https://www.sciencedirect.com/science/article/pii/S1359645414006272
36,0.0,0.0,0.0,33.333,0.0,0.0,33.333,33.333,0.0,0.0,0.0,0.0,1473,92.0,1273,1.0,310.0,835.0,63.0,8.278316007808690,-0.11724930058432100,-0.03458496935867910,-0.11155437526878300,0.017009818106057300,3.5348048138108400,0.0004883261603580610,1.1111111111111100,1.023986156879330,-0.009133862567986660,-31.56858629122660,0.04800234145286730,0.12222222222222200,8.333333333333330,4.888888888888890,4.31,89.39,0.21612242871359600,9.255555555555560,-0.02271129756109080,56.54089833333330,3.937736574290910,1.3666666666666700,0.028867513459481200,62.666666666666700,5.131601439446880,8.63333333333333E-08,3.57258076652346E-08,95.00000000000000,4.58257569495584,1892.0000000000000,250.2159067685350,173.33333333333300,11.547005383792500,1.04333333333333E-05,4.79617903474561E-06,973.0,973.0,https://www.sciencedirect.com/science/article/pii/S1359645414006272
37,0.0,0.0,0.0,0.0,33.333,33.333,0.0,33.333,0.0,0.0,0.0,0.0,1373,90.0,1173,1.0,220.0,600.0,30.0,8.058794341417020,-0.09723584485291270,-0.02398779106659770,-0.21561194389307000,0.02421310312139870,3.464930765165740,0.000436150615359769,1.5555555555555600,1.0335068080538100,-0.009133862567986660,-15.579501932969700,0.06381918691057960,0.16666666666666700,8.333333333333330,4.444444444444450,3.88,77.69666666666670,0.03564261000080590,1.4377777777777800,-0.0006770356246589330,56.49214833333330,1.9595340053207400,1.3833333333333300,0.028867513459481200,62.666666666666700,3.7859388972001800,5.37333333333333E-07,7.81857617046309E-07,59.600000000000000,45.196017523671300,1686.0,150.46261994262900,156.66666666666700,32.145502536643200,1.56333333333333E-05,5.31444572211753E-06,873.0,873.0,https://www.sciencedirect.com/science/article/pii/S1359645414006272
38,0.0,0.0,0.0,0.0,33.333,0.0,33.333,33.333,0.0,0.0,0.0,0.0,1373,90.0,1173,1.0,215.0,630.0,36.0,8.372859776807380,-0.1397426775050180,-0.06167400291486990,-0.17633533394520700,0.02421310312139870,2.6426723526030600,0.000436150615359769,1.5555555555555600,1.0335068080538100,-0.009133862567986660,-15.579501932969700,0.06762690624833900,0.16666666666666700,8.666666666666670,5.777777777777780,3.9166666666666700,75.99666666666670,0.00882457349491764,0.32666666666666600,-3.46726112670365E-05,57.52154666666670,2.240588328265220,1.3666666666666700,0.028867513459481200,63.666666666666700,3.511884584284250,5.24E-07,7.93301960163972E-07,66.26666666666670,50.833191256632100,1671.6666666666700,133.71736361943900,160.0,34.64101615137760,1.60333333333333E-05,4.91155101096724E-06,873.0,873.0,https://www.sciencedirect.com/science/article/pii/S1359645414006272
39,0.0,0.0,0.0,0.0,0.0,50.0,0.0,50.0,0.0,0.0,0.0,0.0,1473,92.0,1173,1.0,180.0,500.0,36.0,8.372690058479530,-0.023972409721975700,0.04314015094189830,-0.14773172849696100,0.003984063745019920,5.098660001955420,0.02397850784126980,0.25,1.0048207846200700,-0.0057628256591753800,-363.063779353709,0.026653504442250800,0.06750000000000010,9.0,2.0,4.36,78.285,0.04132336973877490,1.6175000000000000,-0.000836788896954814,57.2692,2.014122955531760,1.375,0.03535533905932730,64.0,4.242640687119290,8.6E-08,1.97989898732233E-08,85.5,7.7781745930520200,1769.5,58.68986283848340,175.0,7.0710678118654800,1.26E-05,1.13137084989848E-06,873.0,873.0,https://www.sciencedirect.com/science/article/pii/S1359645414006272
40,0.0,0.0,0.0,0.0,0.0,0.0,50.0,50.0,0.0,0.0,0.0,0.0,1473,92.0,1073,1.0,100.0,535.0,42.0,8.870783936651580,-0.0033914565861914300,0.06040482833750160,-0.0073148773638062200,0.003984063745019920,10073419.252238600,0.02397850784126980,0.25,1.0048207846200700,-0.0057628256591753800,-363.063779353709,0.009708737864077720,0.025000000000000100,9.5,1E-06,4.415,75.735,0.009044695319205150,0.34250000000000100,-4.07197325102355E-05,58.8132975,0.1695606705946290,1.35,0.0,65.5,2.1213203435596400,6.6E-08,8.48528137423857E-09,95.5,6.363961030678930,1748.0,28.284271247461900,180.0,0.0,1.32E-05,2.8284271247462E-07,773.0,773.0,https://www.sciencedirect.com/science/article/pii/S1359645414006272
41,0.0,0.0,0.0,20.0,20.0,40.0,0.0,20.0,0.0,0.0,0.0,0.0,1473,0.0,923,0.166666666666667,350.0,701.0,61.0,7.844909335219240,-0.09926902576436870,-0.02203230906626950,-0.18391971186209200,0.02249639513229990,6.593706575870900,-0.0042854507014407500,1.5200000000000000,1.0335130802288500,-0.011075736540307000,-21.885010215110200,0.0534629797763825,0.14240000000000000,7.800000000000000,3.0400000000000000,4.0040000000000000,86.26200000000000,0.1789965332604530,7.064000000000000,-0.015193280435045400,55.463509000000000,2.5288504319936400,1.39,0.0235702260395515,61.2,3.8297084310253500,3.678E-07,6.32132370104026E-07,70.56,37.580550525208900,1809.8,251.8304103073250,160.0,24.72066162365220,1.272E-05,6.32341328362741E-06,103.83333333333400,17.305555555555600,https://www.sciencedirect.com/science/article/pii/S0925838820303443
42,0.0,0.0,0.0,20.0,20.0,40.0,0.0,20.0,0.0,0.0,0.0,0.0,1473,50.0,923,0.166666666666667,740.0,800.0,16.0,7.844909335219240,-0.09926902576436870,-0.02203230906626950,-0.18391971186209200,0.02249639513229990,6.593706575870900,-0.0042854507014407500,1.5200000000000000,1.0335130802288500,-0.011075736540307000,-21.885010215110200,0.0534629797763825,0.14240000000000000,7.800000000000000,3.0400000000000000,4.0040000000000000,86.26200000000000,0.1789965332604530,7.064000000000000,-0.015193280435045400,55.463509000000000,2.5288504319936400,1.39,0.0235702260395515,61.2,3.8297084310253500,3.678E-07,6.32132370104026E-07,70.56,37.580550525208900,1809.8,251.8304103073250,160.0,24.72066162365220,1.272E-05,6.32341328362741E-06,103.83333333333400,17.305555555555600,https://www.sciencedirect.com/science/article/pii/S0925838820303443
43,0.0,0.0,0.0,20.0,20.0,40.0,0.0,20.0,0.0,0.0,0.0,0.0,1473,70.0,923,0.166666666666667,1000.0,1000.0,6.0,7.844909335219240,-0.09926902576436870,-0.02203230906626950,-0.18391971186209200,0.02249639513229990,6.593706575870900,-0.0042854507014407500,1.5200000000000000,1.0335130802288500,-0.011075736540307000,-21.885010215110200,0.0534629797763825,0.14240000000000000,7.800000000000000,3.0400000000000000,4.0040000000000000,86.26200000000000,0.1789965332604530,7.064000000000000,-0.015193280435045400,55.463509000000000,2.5288504319936400,1.39,0.0235702260395515,61.2,3.8297084310253500,3.678E-07,6.32132370104026E-07,70.56,37.580550525208900,1809.8,251.8304103073250,160.0,24.72066162365220,1.272E-05,6.32341328362741E-06,103.83333333333400,17.305555555555600,https://www.sciencedirect.com/science/article/pii/S0925838820303443
44,1.0,0.0,0.0,19.8,19.8,19.8,19.8,19.8,0.0,0.0,0.0,0.0,1273,80.0,0,0.0,1360.0,1470.0,15.0,7.983946644014100,-0.12000339134519900,-0.03429537893310480,-0.1532230082110650,0.045543963805213900,4.080739533191530,-0.00047596349138946000,1.9906920000000000,1.3477661235840800,-0.01371265489256350,-6.610889452007780,0.06347299453575690,0.16649820000000000,7.960000000000000,6.120576,4.05944,88.90258000000000,0.4465873349874580,10.555241400000000,-0.04311434482647720,55.640443520000000,5.661170122579740,1.3732,0.08020908637396270,62.132000000000000,5.296899362565130,4.56202E-07,1.22654402562567E-06,75.2144,38.42974422734700,1821.1880000000000,325.2293135680440,160.71,28.561790246218200,1.29014E-05,5.96807970535399E-06,0.0,0.0,https://www.sciencedirect.com/science/article/pii/S0925838816329620
45,1.0,0.0,0.0,19.8,19.8,19.8,19.8,19.8,0.0,0.0,0.0,0.0,1273,80.0,973,0.5,1070.0,1270.0,14.0,7.983946644014100,-0.12000339134519900,-0.03429537893310480,-0.1532230082110650,0.045543963805213900,4.080739533191530,-0.00047596349138946000,1.9906920000000000,1.3477661235840800,-0.01371265489256350,-6.610889452007780,0.06347299453575690,0.16649820000000000,7.960000000000000,6.120576,4.05944,88.90258000000000,0.4465873349874580,10.555241400000000,-0.04311434482647720,55.640443520000000,5.661170122579740,1.3732,0.08020908637396270,62.132000000000000,5.296899362565130,4.56202E-07,1.22654402562567E-06,75.2144,38.42974422734700,1821.1880000000000,325.2293135680440,160.71,28.561790246218200,1.29014E-05,5.96807970535399E-06,336.5,168.25,https://www.sciencedirect.com/science/article/pii/S0925838816329620
46,1.0,0.0,0.0,19.8,19.8,19.8,19.8,19.8,0.0,0.0,0.0,0.0,1273,80.0,1073,0.5,720.0,980.0,37.0,7.983946644014100,-0.12000339134519900,-0.03429537893310480,-0.1532230082110650,0.045543963805213900,4.080739533191530,-0.00047596349138946000,1.9906920000000000,1.3477661235840800,-0.01371265489256350,-6.610889452007780,0.06347299453575690,0.16649820000000000,7.960000000000000,6.120576,4.05944,88.90258000000000,0.4465873349874580,10.555241400000000,-0.04311434482647720,55.640443520000000,5.661170122579740,1.3732,0.08020908637396270,62.132000000000000,5.296899362565130,4.56202E-07,1.22654402562567E-06,75.2144,38.42974422734700,1821.1880000000000,325.2293135680440,160.71,28.561790246218200,1.29014E-05,5.96807970535399E-06,386.5,193.25,https://www.sciencedirect.com/science/article/pii/S0925838816329620
47,1.0,0.0,0.0,19.8,19.8,19.8,19.8,19.8,0.0,0.0,0.0,0.0,1273,80.0,1173,0.5,570.0,880.0,48.0,7.983946644014100,-0.12000339134519900,-0.03429537893310480,-0.1532230082110650,0.045543963805213900,4.080739533191530,-0.00047596349138946000,1.9906920000000000,1.3477661235840800,-0.01371265489256350,-6.610889452007780,0.06347299453575690,0.16649820000000000,7.960000000000000,6.120576,4.05944,88.90258000000000,0.4465873349874580,10.555241400000000,-0.04311434482647720,55.640443520000000,5.661170122579740,1.3732,0.08020908637396270,62.132000000000000,5.296899362565130,4.56202E-07,1.22654402562567E-06,75.2144,38.42974422734700,1821.1880000000000,325.2293135680440,160.71,28.561790246218200,1.29014E-05,5.96807970535399E-06,436.5,218.25,https://www.sciencedirect.com/science/article/pii/S0925838816329620
48,1.0,0.0,0.0,19.8,19.8,19.8,19.8,19.8,0.0,0.0,0.0,0.0,1273,80.0,1373,0.5,380.0,810.0,66.0,7.983946644014100,-0.12000339134519900,-0.03429537893310480,-0.1532230082110650,0.045543963805213900,4.080739533191530,-0.00047596349138946000,1.9906920000000000,1.3477661235840800,-0.01371265489256350,-6.610889452007780,0.06347299453575690,0.16649820000000000,7.960000000000000,6.120576,4.05944,88.90258000000000,0.4465873349874580,10.555241400000000,-0.04311434482647720,55.640443520000000,5.661170122579740,1.3732,0.08020908637396270,62.132000000000000,5.296899362565130,4.56202E-07,1.22654402562567E-06,75.2144,38.42974422734700,1821.1880000000000,325.2293135680440,160.71,28.561790246218200,1.29014E-05,5.96807970535399E-06,536.5,268.25,https://www.sciencedirect.com/science/article/pii/S0925838816329620
49,0.0,0.0,0.0,33.3333,0.0,0.0,33.3333,33.3333,0.0,0.0,0.0,0.0,1373,78.0,0,0.0,1417.0,1534.0,9.0,8.278316007808690,-0.11724930058432100,-0.034584969358679100,-0.11155437526878300,0.017009818106057400,3.534804813810840,0.0004883261603579880,1.1111111111111100,1.023986156879330,-0.009133862567986660,-31.56858629122640,0.04800234145286720,0.1222222222222220,8.333333333333330,4.888888888888890,4.3100000000000000,89.39,0.21612242871359600,9.255555555555560,-0.02271129756109080,56.54089833333330,3.9377365742909100,1.366666666666670,0.02886751345948120,62.66666666666670,5.131601439446890,8.63333333333334E-08,3.57258076652346E-08,95.0,4.582575694955840,1892.0000000000000,250.21590676853500,173.33333333333300,11.547005383792500,1.04333333333333E-05,4.79617903474561E-06,0.0,0.0,https://www.sciencedirect.com/science/article/pii/S0966979519304844
