Repository: jeffwongqy/Accelerated-Design-of-High-Entropy-Alloys-Using-DNN-Based-Multi-Output-Regression

#### _A*STAR Institute of High Performance Computing (IHPC) ARIA Internship Project on Materials Informatics 2024_

# Cloud-Based HEA Property Prediction on AWS

## References
[1] Wang, J., Kwon, H., Kim, H. S., & Lee, B.-J. (2023). A neural network model for high entropy alloy design. Npj Computational Materials, 9(1). https://doi.org/10.1038/s41524-023-01010-x

File: dnn_modelling/compList_with_descriptors__references_30May2024.csv (part 2 of 12)
,C,Al,V,Cr,Mn,Fe,Co,Ni,Cu,Mo,Ti,B,Hom_Temp(K),CR(%),Anneal_Temp(K),Anneal_Time(h),YS(Mpa),UTS(Mpa),El(%),Density,Miedema_dH_inter,Miedema_dH_amor,Miedema_dH_ss_min,Yang delta,Yang omega,APE mean,Radii local mismatch,Radii gamma,Configuration entropy,Lambda entropy,Electronegativity delta,Electronegativity local mismatch,VEC mean,Mixing enthalpy,Mean cohesive energy,Shear modulus mean,Shear modulus delta,Shear modulus local mismatch,Shear modulus strength model,mean atomic_mass,std_dev atomic_mass,mean atomic_radius,std_dev atomic_radius,mean mendeleev_no,std_dev mendeleev_no,mean electrical_resistivity,std_dev electrical_resistivity,mean thermal_conductivity,std_dev thermal_conductivity,mean melting_point,std_dev melting_point,mean bulk_modulus,std_dev bulk_modulus,mean coefficient_of_linear_thermal_expansion,std_dev coefficient_of_linear_thermal_expansion,constraint_1,constraint_2,References
50,0.0,0.0,0.0,33.3333,0.0,0.0,33.3333,33.3333,0.0,0.0,0.0,0.0,1373,78.0,873,0.5,1658.0,1747.0,1.6,8.278316007808690,-0.11724930058432100,-0.034584969358679100,-0.11155437526878300,0.017009818106057400,3.534804813810840,0.0004883261603579880,1.1111111111111100,1.023986156879330,-0.009133862567986660,-31.56858629122640,0.04800234145286720,0.1222222222222220,8.333333333333330,4.888888888888890,4.3100000000000000,89.39,0.21612242871359600,9.255555555555560,-0.02271129756109080,56.54089833333330,3.9377365742909100,1.366666666666670,0.02886751345948120,62.66666666666670,5.131601439446890,8.63333333333334E-08,3.57258076652346E-08,95.0,4.582575694955840,1892.0000000000000,250.21590676853500,173.33333333333300,11.547005383792500,1.04333333333333E-05,4.79617903474561E-06,286.5,143.25,https://www.sciencedirect.com/science/article/pii/S0966979519304844
51,0.0,0.0,0.0,33.3333,0.0,0.0,33.3333,33.3333,0.0,0.0,0.0,0.0,1373,78.0,923,0.5,1258.0,1310.0,16.0,8.278316007808690,-0.11724930058432100,-0.034584969358679100,-0.11155437526878300,0.017009818106057400,3.534804813810840,0.0004883261603579880,1.1111111111111100,1.023986156879330,-0.009133862567986660,-31.56858629122640,0.04800234145286720,0.1222222222222220,8.333333333333330,4.888888888888890,4.3100000000000000,89.39,0.21612242871359600,9.255555555555560,-0.02271129756109080,56.54089833333330,3.9377365742909100,1.366666666666670,0.02886751345948120,62.66666666666670,5.131601439446890,8.63333333333334E-08,3.57258076652346E-08,95.0,4.582575694955840,1892.0000000000000,250.21590676853500,173.33333333333300,11.547005383792500,1.04333333333333E-05,4.79617903474561E-06,311.5,155.75,https://www.sciencedirect.com/science/article/pii/S0966979519304844
52,0.0,0.0,0.0,33.3333,0.0,0.0,33.3333,33.3333,0.0,0.0,0.0,0.0,1373,78.0,873,1.0,1053.0,1201.0,35.0,8.278316007808690,-0.11724930058432100,-0.034584969358679100,-0.11155437526878300,0.017009818106057400,3.534804813810840,0.0004883261603579880,1.1111111111111100,1.023986156879330,-0.009133862567986660,-31.56858629122640,0.04800234145286720,0.1222222222222220,8.333333333333330,4.888888888888890,4.3100000000000000,89.39,0.21612242871359600,9.255555555555560,-0.02271129756109080,56.54089833333330,3.9377365742909100,1.366666666666670,0.02886751345948120,62.66666666666670,5.131601439446890,8.63333333333334E-08,3.57258076652346E-08,95.0,4.582575694955840,1892.0000000000000,250.21590676853500,173.33333333333300,11.547005383792500,1.04333333333333E-05,4.79617903474561E-06,573.0,573.0,https://www.sciencedirect.com/science/article/pii/S0966979519304844
53,0.0,0.0,0.0,33.3333,0.0,0.0,33.3333,33.3333,0.0,0.0,0.0,0.0,1373,78.0,923,1.0,982.0,1191.0,43.0,8.278316007808690,-0.11724930058432100,-0.034584969358679100,-0.11155437526878300,0.017009818106057400,3.534804813810840,0.0004883261603579880,1.1111111111111100,1.023986156879330,-0.009133862567986660,-31.56858629122640,0.04800234145286720,0.1222222222222220,8.333333333333330,4.888888888888890,4.3100000000000000,89.39,0.21612242871359600,9.255555555555560,-0.02271129756109080,56.54089833333330,3.9377365742909100,1.366666666666670,0.02886751345948120,62.66666666666670,5.131601439446890,8.63333333333334E-08,3.57258076652346E-08,95.0,4.582575694955840,1892.0000000000000,250.21590676853500,173.33333333333300,11.547005383792500,1.04333333333333E-05,4.79617903474561E-06,623.0,623.0,https://www.sciencedirect.com/science/article/pii/S0966979519304844
54,0.0,0.0,0.0,33.3333,0.0,0.0,33.3333,33.3333,0.0,0.0,0.0,0.0,1373,78.0,973,1.0,847.0,1121.0,51.0,8.278316007808690,-0.11724930058432100,-0.034584969358679100,-0.11155437526878300,0.017009818106057400,3.534804813810840,0.0004883261603579880,1.1111111111111100,1.023986156879330,-0.009133862567986660,-31.56858629122640,0.04800234145286720,0.1222222222222220,8.333333333333330,4.888888888888890,4.3100000000000000,89.39,0.21612242871359600,9.255555555555560,-0.02271129756109080,56.54089833333330,3.9377365742909100,1.366666666666670,0.02886751345948120,62.66666666666670,5.131601439446890,8.63333333333334E-08,3.57258076652346E-08,95.0,4.582575694955840,1892.0000000000000,250.21590676853500,173.33333333333300,11.547005383792500,1.04333333333333E-05,4.79617903474561E-06,673.0,673.0,https://www.sciencedirect.com/science/article/pii/S0966979519304844
55,0.0,0.0,0.0,33.3333,0.0,0.0,33.3333,33.3333,0.0,0.0,0.0,0.0,1373,78.0,1073,1.0,601.0,992.0,64.0,8.278316007808690,-0.11724930058432100,-0.034584969358679100,-0.11155437526878300,0.017009818106057400,3.534804813810840,0.0004883261603579880,1.1111111111111100,1.023986156879330,-0.009133862567986660,-31.56858629122640,0.04800234145286720,0.1222222222222220,8.333333333333330,4.888888888888890,4.3100000000000000,89.39,0.21612242871359600,9.255555555555560,-0.02271129756109080,56.54089833333330,3.9377365742909100,1.366666666666670,0.02886751345948120,62.66666666666670,5.131601439446890,8.63333333333334E-08,3.57258076652346E-08,95.0,4.582575694955840,1892.0000000000000,250.21590676853500,173.33333333333300,11.547005383792500,1.04333333333333E-05,4.79617903474561E-06,773.0,773.0,https://www.sciencedirect.com/science/article/pii/S0966979519304844
56,0.0,0.0,0.0,33.3333,0.0,0.0,33.3333,33.3333,0.0,0.0,0.0,0.0,1373,78.0,1173,1.0,474.0,941.0,68.0,8.278316007808690,-0.11724930058432100,-0.034584969358679100,-0.11155437526878300,0.017009818106057400,3.534804813810840,0.0004883261603579880,1.1111111111111100,1.023986156879330,-0.009133862567986660,-31.56858629122640,0.04800234145286720,0.1222222222222220,8.333333333333330,4.888888888888890,4.3100000000000000,89.39,0.21612242871359600,9.255555555555560,-0.02271129756109080,56.54089833333330,3.9377365742909100,1.366666666666670,0.02886751345948120,62.66666666666670,5.131601439446890,8.63333333333334E-08,3.57258076652346E-08,95.0,4.582575694955840,1892.0000000000000,250.21590676853500,173.33333333333300,11.547005383792500,1.04333333333333E-05,4.79617903474561E-06,873.0,873.0,https://www.sciencedirect.com/science/article/pii/S0966979519304844
57,0.0,0.0,0.0,33.3333,0.0,0.0,33.3333,33.3333,0.0,0.0,0.0,0.0,1373,78.0,1373,1.0,375.0,816.0,68.0,8.278316007808690,-0.11724930058432100,-0.034584969358679100,-0.11155437526878300,0.017009818106057400,3.534804813810840,0.0004883261603579880,1.1111111111111100,1.023986156879330,-0.009133862567986660,-31.56858629122640,0.04800234145286720,0.1222222222222220,8.333333333333330,4.888888888888890,4.3100000000000000,89.39,0.21612242871359600,9.255555555555560,-0.02271129756109080,56.54089833333330,3.9377365742909100,1.366666666666670,0.02886751345948120,62.66666666666670,5.131601439446890,8.63333333333334E-08,3.57258076652346E-08,95.0,4.582575694955840,1892.0000000000000,250.21590676853500,173.33333333333300,11.547005383792500,1.04333333333333E-05,4.79617903474561E-06,1073.0,1073.0,https://www.sciencedirect.com/science/article/pii/S0966979519304844
58,0.0,11.111,0.0,22.222,0.0,22.222,22.222,22.222,0.0,0.0,0.0,0.0,0,80.0,973,1.0,1220.0,1350.0,4.5,7.334513944137510,0.126674332587273,0.17765213238930800,0.03725648472939290,0.038670419444246200,2.5570160269160000,-0.007156646826717710,2.2222222222222200,1.0763848385107700,-0.013145213438928500,-8.790425076776940,0.06382250187740930,0.1659259259259260,7.666666666666670,9.086419753086420,4.201111111111110,80.66333333333330,0.30983941809697100,12.430370370370400,-0.05359037774732910,53.10188095555560,10.80563530984280,1.3611111111111100,0.05153882032022070,64.22222222222220,7.401435671543730,8.27777777777778E-08,3.53487093116566E-08,107.22222222222200,51.40312490500940,1767.496666666670,382.94533648746800,161.77777777777800,35.233152002056200,1.21444444444444E-05,5.68520558115536E-06,673.0,673.0,https://www.sciencedirect.com/science/article/pii/S0921509318307123
59,0.0,11.111,0.0,22.222,0.0,22.222,22.222,22.222,0.0,0.0,0.0,0.0,0,80.0,1073,1.0,1100.0,1280.0,6.5,7.334513944137510,0.126674332587273,0.17765213238930800,0.03725648472939290,0.038670419444246200,2.5570160269160000,-0.007156646826717710,2.2222222222222200,1.0763848385107700,-0.013145213438928500,-8.790425076776940,0.06382250187740930,0.1659259259259260,7.666666666666670,9.086419753086420,4.201111111111110,80.66333333333330,0.30983941809697100,12.430370370370400,-0.05359037774732910,53.10188095555560,10.80563530984280,1.3611111111111100,0.05153882032022070,64.22222222222220,7.401435671543730,8.27777777777778E-08,3.53487093116566E-08,107.22222222222200,51.40312490500940,1767.496666666670,382.94533648746800,161.77777777777800,35.233152002056200,1.21444444444444E-05,5.68520558115536E-06,773.0,773.0,https://www.sciencedirect.com/science/article/pii/S0921509318307123
60,0.0,11.111,0.0,22.222,0.0,22.222,22.222,22.222,0.0,0.0,0.0,0.0,0,80.0,1173,1.0,770.0,1000.0,12.0,7.334513944137510,0.126674332587273,0.17765213238930800,0.03725648472939290,0.038670419444246200,2.5570160269160000,-0.007156646826717710,2.2222222222222200,1.0763848385107700,-0.013145213438928500,-8.790425076776940,0.06382250187740930,0.1659259259259260,7.666666666666670,9.086419753086420,4.201111111111110,80.66333333333330,0.30983941809697100,12.430370370370400,-0.05359037774732910,53.10188095555560,10.80563530984280,1.3611111111111100,0.05153882032022070,64.22222222222220,7.401435671543730,8.27777777777778E-08,3.53487093116566E-08,107.22222222222200,51.40312490500940,1767.496666666670,382.94533648746800,161.77777777777800,35.233152002056200,1.21444444444444E-05,5.68520558115536E-06,873.0,873.0,https://www.sciencedirect.com/science/article/pii/S0921509318307123
61,0.0,11.111,0.0,22.222,0.0,22.222,22.222,22.222,0.0,0.0,0.0,0.0,0,80.0,1273,1.0,550.0,830.0,27.0,7.334513944137510,0.126674332587273,0.17765213238930800,0.03725648472939290,0.038670419444246200,2.5570160269160000,-0.007156646826717710,2.2222222222222200,1.0763848385107700,-0.013145213438928500,-8.790425076776940,0.06382250187740930,0.1659259259259260,7.666666666666670,9.086419753086420,4.201111111111110,80.66333333333330,0.30983941809697100,12.430370370370400,-0.05359037774732910,53.10188095555560,10.80563530984280,1.3611111111111100,0.05153882032022070,64.22222222222220,7.401435671543730,8.27777777777778E-08,3.53487093116566E-08,107.22222222222200,51.40312490500940,1767.496666666670,382.94533648746800,161.77777777777800,35.233152002056200,1.21444444444444E-05,5.68520558115536E-06,973.0,973.0,https://www.sciencedirect.com/science/article/pii/S0921509318307123
62,0.0,11.111,0.0,22.222,0.0,22.222,22.222,22.222,0.0,0.0,0.0,0.0,0,80.0,1373,1.0,430.0,770.0,41.0,7.334513944137510,0.126674332587273,0.17765213238930800,0.03725648472939290,0.038670419444246200,2.5570160269160000,-0.007156646826717710,2.2222222222222200,1.0763848385107700,-0.013145213438928500,-8.790425076776940,0.06382250187740930,0.1659259259259260,7.666666666666670,9.086419753086420,4.201111111111110,80.66333333333330,0.30983941809697100,12.430370370370400,-0.05359037774732910,53.10188095555560,10.80563530984280,1.3611111111111100,0.05153882032022070,64.22222222222220,7.401435671543730,8.27777777777778E-08,3.53487093116566E-08,107.22222222222200,51.40312490500940,1767.496666666670,382.94533648746800,161.77777777777800,35.233152002056200,1.21444444444444E-05,5.68520558115536E-06,1073.0,1073.0,https://www.sciencedirect.com/science/article/pii/S0921509318307123
63,0.0,11.111,0.0,22.222,0.0,22.222,22.222,22.222,0.0,0.0,0.0,0.0,0,80.0,1473,1.0,320.0,730.0,52.0,7.334513944137510,0.126674332587273,0.17765213238930800,0.03725648472939290,0.038670419444246200,2.5570160269160000,-0.007156646826717710,2.2222222222222200,1.0763848385107700,-0.013145213438928500,-8.790425076776940,0.06382250187740930,0.1659259259259260,7.666666666666670,9.086419753086420,4.201111111111110,80.66333333333330,0.30983941809697100,12.430370370370400,-0.05359037774732910,53.10188095555560,10.80563530984280,1.3611111111111100,0.05153882032022070,64.22222222222220,7.401435671543730,8.27777777777778E-08,3.53487093116566E-08,107.22222222222200,51.40312490500940,1767.496666666670,382.94533648746800,161.77777777777800,35.233152002056200,1.21444444444444E-05,5.68520558115536E-06,1173.0,1173.0,https://www.sciencedirect.com/science/article/pii/S0921509318307123
64,0.0,0.0,0.0,20.0,0.0,6.0,34.0,34.0,0.0,6.0,0.0,0.0,1473,70.0,0,0.0,1720.0,1720.0,9.0,8.570184412179870,-0.12926184772624400,-0.048108332385616500,-0.1393264740460680,0.027629463715475000,5.145316543334580,0.0016334573495480200,1.5172000000000000,1.0670323414582000,-0.011582128961452000,-15.172022758783500,0.044255840759509300,0.113304,8.500000000000000,4.2928,4.4882,86.67900000000000,0.20459384875841300,8.156660000000000,-0.018816324141224800,59.4993623,11.295399674963500,1.369,0.03509963645019270,62.96,4.732067328064900,7.958E-08,3.0263156600892E-08,96.88,13.94207211008600,1907.06,356.30427855068700,178.4,17.986198207023900,1.0952E-05,4.26123401133226E-06,0.0,0.0,https://www.sciencedirect.com/science/article/pii/S0749641918305394
65,0.0,0.0,0.0,20.0,0.0,6.0,34.0,34.0,0.0,6.0,0.0,0.0,1473,70.0,948,1.0,1470.0,1470.0,15.0,8.570184412179870,-0.12926184772624400,-0.048108332385616500,-0.1393264740460680,0.027629463715475000,5.145316543334580,0.0016334573495480200,1.5172000000000000,1.0670323414582000,-0.011582128961452000,-15.172022758783500,0.044255840759509300,0.113304,8.500000000000000,4.2928,4.4882,86.67900000000000,0.20459384875841300,8.156660000000000,-0.018816324141224800,59.4993623,11.295399674963500,1.369,0.03509963645019270,62.96,4.732067328064900,7.958E-08,3.0263156600892E-08,96.88,13.94207211008600,1907.06,356.30427855068700,178.4,17.986198207023900,1.0952E-05,4.26123401133226E-06,648.0,648.0,https://www.sciencedirect.com/science/article/pii/S0749641918305394
66,0.0,0.0,0.0,20.0,0.0,6.0,34.0,34.0,0.0,6.0,0.0,0.0,1473,70.0,948,5.0,1050.0,1190.0,22.0,8.570184412179870,-0.12926184772624400,-0.048108332385616500,-0.1393264740460680,0.027629463715475000,5.145316543334580,0.0016334573495480200,1.5172000000000000,1.0670323414582000,-0.011582128961452000,-15.172022758783500,0.044255840759509300,0.113304,8.500000000000000,4.2928,4.4882,86.67900000000000,0.20459384875841300,8.156660000000000,-0.018816324141224800,59.4993623,11.295399674963500,1.369,0.03509963645019270,62.96,4.732067328064900,7.958E-08,3.0263156600892E-08,96.88,13.94207211008600,1907.06,356.30427855068700,178.4,17.986198207023900,1.0952E-05,4.26123401133226E-06,3240.0,16200.0,https://www.sciencedirect.com/science/article/pii/S0749641918305394
67,0.0,0.0,0.0,20.0,0.0,6.0,34.0,34.0,0.0,6.0,0.0,0.0,1473,70.0,948,10.0,1020.0,1200.0,36.0,8.570184412179870,-0.12926184772624400,-0.048108332385616500,-0.1393264740460680,0.027629463715475000,5.145316543334580,0.0016334573495480200,1.5172000000000000,1.0670323414582000,-0.011582128961452000,-15.172022758783500,0.044255840759509300,0.113304,8.500000000000000,4.2928,4.4882,86.67900000000000,0.20459384875841300,8.156660000000000,-0.018816324141224800,59.4993623,11.295399674963500,1.369,0.03509963645019270,62.96,4.732067328064900,7.958E-08,3.0263156600892E-08,96.88,13.94207211008600,1907.06,356.30427855068700,178.4,17.986198207023900,1.0952E-05,4.26123401133226E-06,6480.0,64800.0,https://www.sciencedirect.com/science/article/pii/S0749641918305394
68,0.0,0.0,0.0,20.0,0.0,6.0,34.0,34.0,0.0,6.0,0.0,0.0,1473,70.0,973,0.5,1270.0,1310.0,20.0,8.570184412179870,-0.12926184772624400,-0.048108332385616500,-0.1393264740460680,0.027629463715475000,5.145316543334580,0.0016334573495480200,1.5172000000000000,1.0670323414582000,-0.011582128961452000,-15.172022758783500,0.044255840759509300,0.113304,8.500000000000000,4.2928,4.4882,86.67900000000000,0.20459384875841300,8.156660000000000,-0.018816324141224800,59.4993623,11.295399674963500,1.369,0.03509963645019270,62.96,4.732067328064900,7.958E-08,3.0263156600892E-08,96.88,13.94207211008600,1907.06,356.30427855068700,178.4,17.986198207023900,1.0952E-05,4.26123401133226E-06,336.5,168.25,https://www.sciencedirect.com/science/article/pii/S0749641918305394
69,0.0,0.0,0.0,20.0,0.0,6.0,34.0,34.0,0.0,6.0,0.0,0.0,1473,70.0,973,1.0,1100.0,1260.0,32.0,8.570184412179870,-0.12926184772624400,-0.048108332385616500,-0.1393264740460680,0.027629463715475000,5.145316543334580,0.0016334573495480200,1.5172000000000000,1.0670323414582000,-0.011582128961452000,-15.172022758783500,0.044255840759509300,0.113304,8.500000000000000,4.2928,4.4882,86.67900000000000,0.20459384875841300,8.156660000000000,-0.018816324141224800,59.4993623,11.295399674963500,1.369,0.03509963645019270,62.96,4.732067328064900,7.958E-08,3.0263156600892E-08,96.88,13.94207211008600,1907.06,356.30427855068700,178.4,17.986198207023900,1.0952E-05,4.26123401133226E-06,673.0,673.0,https://www.sciencedirect.com/science/article/pii/S0749641918305394
70,0.0,0.0,0.0,20.0,0.0,6.0,34.0,34.0,0.0,6.0,0.0,0.0,1473,70.0,1073,1.0,940.0,1190.0,37.0,8.570184412179870,-0.12926184772624400,-0.048108332385616500,-0.1393264740460680,0.027629463715475000,5.145316543334580,0.0016334573495480200,1.5172000000000000,1.0670323414582000,-0.011582128961452000,-15.172022758783500,0.044255840759509300,0.113304,8.500000000000000,4.2928,4.4882,86.67900000000000,0.20459384875841300,8.156660000000000,-0.018816324141224800,59.4993623,11.295399674963500,1.369,0.03509963645019270,62.96,4.732067328064900,7.958E-08,3.0263156600892E-08,96.88,13.94207211008600,1907.06,356.30427855068700,178.4,17.986198207023900,1.0952E-05,4.26123401133226E-06,773.0,773.0,https://www.sciencedirect.com/science/article/pii/S0749641918305394
71,0.0,0.0,0.0,20.0,0.0,6.0,34.0,34.0,0.0,6.0,0.0,0.0,1473,70.0,1073,0.05,1080.0,1230.0,30.0,8.570184412179870,-0.12926184772624400,-0.048108332385616500,-0.1393264740460680,0.027629463715475000,5.145316543334580,0.0016334573495480200,1.5172000000000000,1.0670323414582000,-0.011582128961452000,-15.172022758783500,0.044255840759509300,0.113304,8.500000000000000,4.2928,4.4882,86.67900000000000,0.20459384875841300,8.156660000000000,-0.018816324141224800,59.4993623,11.295399674963500,1.369,0.03509963645019270,62.96,4.732067328064900,7.958E-08,3.0263156600892E-08,96.88,13.94207211008600,1907.06,356.30427855068700,178.4,17.986198207023900,1.0952E-05,4.26123401133226E-06,38.650000000000000,1.9325000000000000,https://www.sciencedirect.com/science/article/pii/S0749641918305394
72,0.0,0.0,0.0,20.0,0.0,6.0,34.0,34.0,0.0,6.0,0.0,0.0,1473,70.0,1173,1.0,640.0,1080.0,42.0,8.570184412179870,-0.12926184772624400,-0.048108332385616500,-0.1393264740460680,0.027629463715475000,5.145316543334580,0.0016334573495480200,1.5172000000000000,1.0670323414582000,-0.011582128961452000,-15.172022758783500,0.044255840759509300,0.113304,8.500000000000000,4.2928,4.4882,86.67900000000000,0.20459384875841300,8.156660000000000,-0.018816324141224800,59.4993623,11.295399674963500,1.369,0.03509963645019270,62.96,4.732067328064900,7.958E-08,3.0263156600892E-08,96.88,13.94207211008600,1907.06,356.30427855068700,178.4,17.986198207023900,1.0952E-05,4.26123401133226E-06,873.0,873.0,https://www.sciencedirect.com/science/article/pii/S0749641918305394
73,0.0,0.0,0.0,20.0,0.0,6.0,34.0,34.0,0.0,6.0,0.0,0.0,1473,70.0,1273,1.0,440.0,960.0,63.0,8.570184412179870,-0.12926184772624400,-0.048108332385616500,-0.1393264740460680,0.027629463715475000,5.145316543334580,0.0016334573495480200,1.5172000000000000,1.0670323414582000,-0.011582128961452000,-15.172022758783500,0.044255840759509300,0.113304,8.500000000000000,4.2928,4.4882,86.67900000000000,0.20459384875841300,8.156660000000000,-0.018816324141224800,59.4993623,11.295399674963500,1.369,0.03509963645019270,62.96,4.732067328064900,7.958E-08,3.0263156600892E-08,96.88,13.94207211008600,1907.06,356.30427855068700,178.4,17.986198207023900,1.0952E-05,4.26123401133226E-06,973.0,973.0,https://www.sciencedirect.com/science/article/pii/S0749641918305394
74,0.0,0.0,0.0,20.0,0.0,6.0,34.0,34.0,0.0,6.0,0.0,0.0,1473,70.0,1423,1.0,320.0,790.0,82.0,8.570184412179870,-0.12926184772624400,-0.048108332385616500,-0.1393264740460680,0.027629463715475000,5.145316543334580,0.0016334573495480200,1.5172000000000000,1.0670323414582000,-0.011582128961452000,-15.172022758783500,0.044255840759509300,0.113304,8.500000000000000,4.2928,4.4882,86.67900000000000,0.20459384875841300,8.156660000000000,-0.018816324141224800,59.4993623,11.295399674963500,1.369,0.03509963645019270,62.96,4.732067328064900,7.958E-08,3.0263156600892E-08,96.88,13.94207211008600,1907.06,356.30427855068700,178.4,17.986198207023900,1.0952E-05,4.26123401133226E-06,1123.0,1123.0,https://www.sciencedirect.com/science/article/pii/S0749641918305394
75,0.0,0.0,0.0,20.0,20.0,20.0,20.0,20.0,0.0,0.0,0.0,0.0,1373,80.0,1073,1.0,378.7,700.1,54.0,8.027647867162900,-0.15980167436505700,-0.07488576144497480,-0.1970666115006310,0.02249639513229990,5.793658001760470,-0.0042854507014407500,1.5200000000000000,1.0335130802288500,-0.013380866803977100,-26.439813336689600,0.057403979544427400,0.156,8.0,4.160000000000000,4.026,85.24200000000000,0.1863200953378380,7.072000000000000,-0.016503927547796200,56.08114800000000,2.872633813703460,1.38,0.02738612787525820,61.8,3.8340579025361600,3.598E-07,6.04407312993481E-07,74.56,38.019310882760600,1801.2,239.62616718547200,162.0,24.899799195977500,1.296E-05,5.97687209165463E-06,773.0,773.0,https://www.sciencedirect.com/science/article/pii/S0921509319300590
76,0.5,0.0,0.0,19.9,19.9,19.9,19.9,19.9,0.0,0.0,0.0,0.0,1373,80.0,1073,1.0,520.9,791.4,40.0,8.005823811325510,-0.14020545036515500,-0.054949858533494700,-0.17562889262880500,0.035930583173549200,4.779029414212980,-0.0023808793118115000,1.7565730000000000,1.3474556065609100,-0.013575679424242000,-10.515575401013300,0.06053964129125210,0.16127955000000000,7.980000000000000,5.145344,4.04272,87.07229000000000,0.3478992353313840,8.82259535,-0.03007059732544740,55.86079576000000,4.498778708921790,1.3766,0.06010743070375280,61.966000000000000,4.629069867823460,4.08001E-07,9.69071234388938E-07,74.88720000000000,38.226606041202200,1811.1940000000000,285.9674433568440,161.355,26.80702567071130,1.29307E-05,5.97244479038472E-06,773.0,773.0,https://www.sciencedirect.com/science/article/pii/S0921509319300590
77,1.0,0.0,0.0,19.8,19.8,19.8,19.8,19.8,0.0,0.0,0.0,0.0,1373,80.0,1073,1.0,643.8,887.6,32.0,7.983946644014100,-0.12000339134519900,-0.03429537893310480,-0.1532230082110650,0.045543963805213900,4.080739533191530,-0.00047596349138946000,1.9906920000000000,1.3477661235840800,-0.01371265489256350,-6.610889452007780,0.06347299453575690,0.16649820000000000,7.960000000000000,6.120576,4.05944,88.90258000000000,0.4465873349874580,10.555241400000000,-0.04311434482647720,55.640443520000000,5.661170122579740,1.3732,0.08020908637396270,62.132000000000000,5.296899362565130,4.56202E-07,1.22654402562567E-06,75.2144,38.42974422734700,1821.1880000000000,325.2293135680440,160.71,28.561790246218200,1.29014E-05,5.96807970535399E-06,773.0,773.0,https://www.sciencedirect.com/science/article/pii/S0921509319300590
78,0.0,0.0,0.0,10.0,40.0,40.0,10.0,0.0,0.0,0.0,0.0,0.0,1473,60.0,1173,0.05,272.0,567.0,47.0,7.731809586938320,-0.030007014556295700,0.034908458558777600,-0.1397669756314110,0.026096132568641000,17.849304570988800,-0.01143890290629390,1.7300000000000000,1.0334473699492100,-0.009923171408471880,-14.571296432292600,0.05254000390581230,0.13330000000000000,7.500000000000000,0.9600000000000000,3.729,82.52800000000000,0.1409694103799250,4.4252,-0.008603739584156620,55.406147500000000,1.973895313938470,1.395,0.018463723646899800,60.5,2.003784298558980,6.347E-07,8.09572287000233E-07,54.52,47.601655178760100,1726.8,248.6842954186670,150.0,30.649534081188600,1.519E-05,7.02990365898036E-06,43.650000000000000,2.1825000000000000,https://www.sciencedirect.com/science/article/pii/S092150931930680X
79,0.0,7.0,0.0,23.25,0.0,23.25,23.25,23.25,0.0,0.0,0.0,0.0,1423,50.0,0,0.0,743.0,743.0,49.0,7.636005931865000,0.04574893954090670,0.11139985115663100,-0.021302173585820800,0.03293709143395130,3.182543843385840,-0.002142503521151440,1.80885,1.0765132950908300,-0.01282760993077320,-11.824294948848800,0.05717552035886980,0.14850937500000000,7.8825,7.279575000000000,4.238625,83.164225,0.2720910712414230,10.9902110625,-0.04221675188067180,54.30994678950000,9.029883810109230,1.36625,0.04530164242022740,63.4925,6.532753299462780,8.53575E-08,3.36588126891278E-08,101.3125,42.30905305190900,1806.0704,335.3056838134600,165.745,29.333033693630200,1.163775E-05,5.18151349410114E-06,0.0,0.0,https://www.sciencedirect.com/science/article/pii/S1359645420308697
80,0.0,7.0,0.0,23.25,0.0,23.25,23.25,23.25,0.0,0.0,0.0,0.0,1423,50.0,973,4.0,733.0,810.0,19.0,7.636005931865000,0.04574893954090670,0.11139985115663100,-0.021302173585820800,0.03293709143395130,3.182543843385840,-0.002142503521151440,1.80885,1.0765132950908300,-0.01282760993077320,-11.824294948848800,0.05717552035886980,0.14850937500000000,7.8825,7.279575000000000,4.238625,83.164225,0.2720910712414230,10.9902110625,-0.04221675188067180,54.30994678950000,9.029883810109230,1.36625,0.04530164242022740,63.4925,6.532753299462780,8.53575E-08,3.36588126891278E-08,101.3125,42.30905305190900,1806.0704,335.3056838134600,165.745,29.333033693630200,1.163775E-05,5.18151349410114E-06,2692.0,10768.0,https://www.sciencedirect.com/science/article/pii/S1359645420308697
81,0.0,7.0,0.0,23.25,0.0,23.25,23.25,23.25,0.0,0.0,0.0,0.0,1423,50.0,973,24.0,807.0,999.0,14.0,7.636005931865000,0.04574893954090670,0.11139985115663100,-0.021302173585820800,0.03293709143395130,3.182543843385840,-0.002142503521151440,1.80885,1.0765132950908300,-0.01282760993077320,-11.824294948848800,0.05717552035886980,0.14850937500000000,7.8825,7.279575000000000,4.238625,83.164225,0.2720910712414230,10.9902110625,-0.04221675188067180,54.30994678950000,9.029883810109230,1.36625,0.04530164242022740,63.4925,6.532753299462780,8.53575E-08,3.36588126891278E-08,101.3125,42.30905305190900,1806.0704,335.3056838134600,165.745,29.333033693630200,1.163775E-05,5.18151349410114E-06,16152.0,387648.0,https://www.sciencedirect.com/science/article/pii/S1359645420308697
82,0.0,7.0,0.0,23.25,0.0,23.25,23.25,23.25,0.0,0.0,0.0,0.0,1423,50.0,973,48.0,939.0,1068.0,14.0,7.636005931865000,0.04574893954090670,0.11139985115663100,-0.021302173585820800,0.03293709143395130,3.182543843385840,-0.002142503521151440,1.80885,1.0765132950908300,-0.01282760993077320,-11.824294948848800,0.05717552035886980,0.14850937500000000,7.8825,7.279575000000000,4.238625,83.164225,0.2720910712414230,10.9902110625,-0.04221675188067180,54.30994678950000,9.029883810109230,1.36625,0.04530164242022740,63.4925,6.532753299462780,8.53575E-08,3.36588126891278E-08,101.3125,42.30905305190900,1806.0704,335.3056838134600,165.745,29.333033693630200,1.163775E-05,5.18151349410114E-06,32304.0,1550592.0,https://www.sciencedirect.com/science/article/pii/S1359645420308697
83,1.3,9.9,0.0,0.0,29.8,59.0,0.0,0.0,0.0,0.0,0.0,0.0,1473,25.0,1123,1.0,401.0,727.0,48.0,7.01644322336545,0.13530175438107100,0.18862526566896700,-0.0038775287795327300,0.06080531382899010,1.7527216446924500,-0.006321398154881360,3.094416,1.402535513627920,-0.00796055453713534,-2.153080429371790,0.06828940754546860,0.15401604000000000,7.155000000000000,7.554256,3.82678,79.39907,0.5742987121717650,10.39530825,-0.07147283999768460,52.147398831400000,13.038202906177500,1.37605,0.12044274627213000,63.025,9.214509814864930,6.20793E-07,1.66778353031752E-06,74.60940000000000,84.50197722882700,1662.9655300000000,486.9545804291810,144.013,46.35280441016540,1.58078E-05,6.86567843549259E-06,823.0,823.0,https://www.sciencedirect.com/science/article/pii/092150939190709V
84,0.0,0.0,0.0,23.0,31.0,0.0,23.0,23.0,0.0,0.0,0.0,0.0,1373,50.0,1173,0.5,740.0,1260.0,43.9,8.016365402219930,-0.17074520469971200,-0.08571324109242390,-0.1766652357567420,0.022769577679115400,3.72175912724968,0.001954797332758460,1.5985000000000000,1.0334239807822000,-0.01144956809594510,-22.084071942366200,0.06574155206849910,0.17227000000000000,7.92,5.4648,3.8791,85.4003,0.20042138033345000,7.383345000000000,-0.019089798434139700,56.0440138,3.2107476605454600,1.3770000000000000,0.028867513459481200,61.84,4.27741701220448,5.0597E-07,7.25781224476405E-07,67.968,46.85666085698670,1776.37,280.3249712497490,156.8,29.979416807182300,1.3926E-05,7.11585779079131E-06,436.5,218.25,https://www.sciencedirect.com/science/article/pii/S0921509320310455
85,0.0,0.0,0.0,25.0,0.0,25.0,25.0,25.0,0.0,0.0,0.0,0.0,1473,80.0,1073,1.0,390.0,705.0,57.0,8.175043328498910,-0.11553797767079800,-0.03368432736515860,-0.15548570275319500,0.016296860180307,5.752836761366150,0.006388040617826580,1.0,1.0240199430008800,-0.011525651318350800,-43.39678913154770,0.04194097300940810,0.11375000000000000,8.25,3.75,4.3025,87.4225,0.19530938435632900,8.128125,-0.0184711345798068,56.36692375,3.2339214855841700,1.375,0.028867513459481200,62.25,4.272001872658770,8.975E-08,2.99596951475367E-08,91.25,8.381527307120110,1871.75,208.27605879377200,172.5,9.574271077563380,1.0775E-05,3.97523584206019E-06,773.0,773.0,https://www.sciencedirect.com/science/article/pii/S0921509320303099
86,0.0,0.0,0.0,33.3333,0.0,0.0,33.3333,33.3333,0.0,0.0,0.0,0.0,1473,80.0,1073,1.0,530.0,920.0,60.0,8.278316007808690,-0.11724930058432100,-0.034584969358679100,-0.11155437526878300,0.017009818106057400,3.534804813810840,0.0004883261603579880,1.1111111111111100,1.023986156879330,-0.009133862567986660,-31.56858629122640,0.04800234145286720,0.1222222222222220,8.333333333333330,4.888888888888890,4.3100000000000000,89.39,0.21612242871359600,9.255555555555560,-0.02271129756109080,56.54089833333330,3.9377365742909100,1.366666666666670,0.02886751345948120,62.66666666666670,5.131601439446890,8.63333333333334E-08,3.57258076652346E-08,95.0,4.582575694955840,1892.0000000000000,250.21590676853500,173.33333333333300,11.547005383792500,1.04333333333333E-05,4.79617903474561E-06,773.0,773.0,https://www.sciencedirect.com/science/article/pii/S0921509320303099
87,0.0,0.0,33.3333,0.0,0.0,0.0,33.3333,33.3333,0.0,0.0,0.0,0.0,1473,82.0,1373,0.5,615.8,1129.8,52.8,7.811311167747910,-0.33153087817838500,-0.2215308664891680,-0.24664094375555700,0.03138453499634960,1.2157313794592900,0.0002823542583377070,2.0000000000000000,1.0429858575682900,-0.009133862567986660,-9.273060131094670,0.08788118111714380,0.2111111111111110,8.000000000000000,14.222222222222200,4.713333333333330,65.99000000000000,0.20901433002846600,6.648888888888890,-0.019610366364940300,56.189365,4.546365658872480,1.3500000000000000,2.71947991102104E-16,61.66666666666670,6.806859285554050,1.10666666666667E-07,7.75972508104078E-08,74.0,37.50999866702210,1893.0,251.94245374688200,173.33333333333300,11.547005383792500,1.16E-05,2.77848879788996E-06,536.5,268.25,https://www.sciencedirect.com/science/article/pii/S0966979521000431
88,0.0,0.0,0.0,20.0,0.0,20.0,20.0,20.0,20.0,0.0,0.0,0.0,1273,91.0,0,0.0,1021.0,1120.0,7.1,8.3313258864226,0.1249398376914350,0.17324004228932100,0.00515818060671569,0.014673446986543800,7.396918080113290,0.00991791734466414,0.8800000000000000,1.0240267146756600,-0.013380866803977100,-62.14696909664840,0.057403979544427400,0.15600000000000000,8.8,3.2000000000000000,4.140000000000000,78.964,0.2886208240648220,11.968800000000000,-0.03943141346254230,57.802739,4.260459281797560,1.37,0.02738612787525820,64.2,5.718391382198320,7.524E-08,4.15438082029079E-08,153.0,138.2678559897420,1768.954,292.18021079464000,166.0,16.73320053068150,1.192E-05,4.29033798202426E-06,0.0,0.0,https://www.sciencedirect.com/science/article/pii/S0921509320303269
89,0.0,0.0,0.0,17.51,0.0,17.51,17.51,17.51,29.96,0.0,0.0,0.0,1273,91.0,0,0.0,970.0,1085.0,6.1,8.40843424381708,0.15127080420472600,0.19664441200442500,0.0379469679825443,0.013774795818613900,4.1029581455417600,0.011674176221344300,0.80531992,1.0240300887707500,-0.013148471048849600,-69.2954810910683,0.0613290626564637,0.16491793500000000,9.073900000000000,5.504793800000000,4.059075,74.75166700000000,0.3220435043229230,12.861985733700000,-0.04434780587282410,58.5177749945,4.550473931299400,1.36751,0.02687603080013080,65.17110000000000,6.1236862367232500,6.801402E-08,4.47326214817908E-08,183.75150000000000,159.5138390580730,1717.7615920000000,315.1448451187590,162.76300000000000,18.508227053198100,1.249021E-05,4.38999754889728E-06,0.0,0.0,https://www.sciencedirect.com/science/article/pii/S0921509320303269
90,0.0,0.0,0.0,20.0,0.0,20.0,20.0,20.0,20.0,0.0,0.0,0.0,1273,91.0,1173,1.0,506.0,635.0,47.3,8.3313258864226,0.1249398376914350,0.17324004228932100,0.00515818060671569,0.014673446986543800,7.396918080113290,0.00991791734466414,0.8800000000000000,1.0240267146756600,-0.013380866803977100,-62.14696909664840,0.057403979544427400,0.15600000000000000,8.8,3.2000000000000000,4.140000000000000,78.964,0.2886208240648220,11.968800000000000,-0.03943141346254230,57.802739,4.260459281797560,1.37,0.02738612787525820,64.2,5.718391382198320,7.524E-08,4.15438082029079E-08,153.0,138.2678559897420,1768.954,292.18021079464000,166.0,16.73320053068150,1.192E-05,4.29033798202426E-06,873.0,873.0,https://www.sciencedirect.com/science/article/pii/S0921509320303269
91,0.0,0.0,0.0,17.51,0.0,17.51,17.51,17.51,29.96,0.0,0.0,0.0,1273,91.0,1173,1.0,477.0,600.0,53.0,8.40843424381708,0.15127080420472600,0.19664441200442500,0.0379469679825443,0.013774795818613900,4.1029581455417600,0.011674176221344300,0.80531992,1.0240300887707500,-0.013148471048849600,-69.2954810910683,0.0613290626564637,0.16491793500000000,9.073900000000000,5.504793800000000,4.059075,74.75166700000000,0.3220435043229230,12.861985733700000,-0.04434780587282410,58.5177749945,4.550473931299400,1.36751,0.02687603080013080,65.17110000000000,6.1236862367232500,6.801402E-08,4.47326214817908E-08,183.75150000000000,159.5138390580730,1717.7615920000000,315.1448451187590,162.76300000000000,18.508227053198100,1.249021E-05,4.38999754889728E-06,873.0,873.0,https://www.sciencedirect.com/science/article/pii/S0921509320303269
92,1.36,0.0,0.0,20.14,19.27,19.42,20.06,19.75,0.0,0.0,0.0,0.0,1493,95.0,0,0.0,1520.0,1520.0,4.0,7.970468656045500,-0.10553007795574700,-0.019252349499483100,-0.13541194105723800,0.05131017270903740,3.70164698006707,0.0009295561795660030,2.15180554,1.348003954508330,-0.013795892436050700,-5.240139475273840,0.0653017982629053,0.16975304450000000,7.9457,6.825529920000000,4.077366,90.36987500000000,0.5008795697466730,11.876051760500000,-0.052304798619106,55.480965748500000,6.368617876793230,1.370575,0.0918550930020688,62.2509,5.735592351858190,4.847418E-07,1.3791891653783E-06,75.90716,38.287908164554000,1831.0803,350.6251714215080,160.4688,29.613970012467100,1.281087E-05,5.95454355452481E-06,0.0,0.0,https://www.sciencedirect.com/science/article/pii/S0925838819322881
93,1.36,0.0,0.0,20.14,19.27,19.42,20.06,19.75,0.0,0.0,0.0,0.0,1493,95.0,973,1.0,1040.0,1112.0,12.0,7.970468656045500,-0.10553007795574700,-0.019252349499483100,-0.13541194105723800,0.05131017270903740,3.70164698006707,0.0009295561795660030,2.15180554,1.348003954508330,-0.013795892436050700,-5.240139475273840,0.0653017982629053,0.16975304450000000,7.9457,6.825529920000000,4.077366,90.36987500000000,0.5008795697466730,11.876051760500000,-0.052304798619106,55.480965748500000,6.368617876793230,1.370575,0.0918550930020688,62.2509,5.735592351858190,4.847418E-07,1.3791891653783E-06,75.90716,38.287908164554000,1831.0803,350.6251714215080,160.4688,29.613970012467100,1.281087E-05,5.95454355452481E-06,673.0,673.0,https://www.sciencedirect.com/science/article/pii/S0925838819322881
94,1.36,0.0,0.0,20.14,19.27,19.42,20.06,19.75,0.0,0.0,0.0,0.0,1493,95.0,1073,1.0,819.0,997.0,19.0,7.970468656045500,-0.10553007795574700,-0.019252349499483100,-0.13541194105723800,0.05131017270903740,3.70164698006707,0.0009295561795660030,2.15180554,1.348003954508330,-0.013795892436050700,-5.240139475273840,0.0653017982629053,0.16975304450000000,7.9457,6.825529920000000,4.077366,90.36987500000000,0.5008795697466730,11.876051760500000,-0.052304798619106,55.480965748500000,6.368617876793230,1.370575,0.0918550930020688,62.2509,5.735592351858190,4.847418E-07,1.3791891653783E-06,75.90716,38.287908164554000,1831.0803,350.6251714215080,160.4688,29.613970012467100,1.281087E-05,5.95454355452481E-06,773.0,773.0,https://www.sciencedirect.com/science/article/pii/S0925838819322881
95,1.36,0.0,0.0,20.14,19.27,19.42,20.06,19.75,0.0,0.0,0.0,0.0,1493,95.0,1173,1.0,600.0,836.0,24.0,7.970468656045500,-0.10553007795574700,-0.019252349499483100,-0.13541194105723800,0.05131017270903740,3.70164698006707,0.0009295561795660030,2.15180554,1.348003954508330,-0.013795892436050700,-5.240139475273840,0.0653017982629053,0.16975304450000000,7.9457,6.825529920000000,4.077366,90.36987500000000,0.5008795697466730,11.876051760500000,-0.052304798619106,55.480965748500000,6.368617876793230,1.370575,0.0918550930020688,62.2509,5.735592351858190,4.847418E-07,1.3791891653783E-06,75.90716,38.287908164554000,1831.0803,350.6251714215080,160.4688,29.613970012467100,1.281087E-05,5.95454355452481E-06,873.0,873.0,https://www.sciencedirect.com/science/article/pii/S0925838819322881
96,1.36,0.0,0.0,20.14,19.27,19.42,20.06,19.75,0.0,0.0,0.0,0.0,1493,95.0,1273,1.0,522.0,849.0,31.0,7.970468656045500,-0.10553007795574700,-0.019252349499483100,-0.13541194105723800,0.05131017270903740,3.70164698006707,0.0009295561795660030,2.15180554,1.348003954508330,-0.013795892436050700,-5.240139475273840,0.0653017982629053,0.16975304450000000,7.9457,6.825529920000000,4.077366,90.36987500000000,0.5008795697466730,11.876051760500000,-0.052304798619106,55.480965748500000,6.368617876793230,1.370575,0.0918550930020688,62.2509,5.735592351858190,4.847418E-07,1.3791891653783E-06,75.90716,38.287908164554000,1831.0803,350.6251714215080,160.4688,29.613970012467100,1.281087E-05,5.95454355452481E-06,973.0,973.0,https://www.sciencedirect.com/science/article/pii/S0925838819322881
97,0.0,5.27,0.0,17.95,20.12,19.47,18.82,18.37,0.0,0.0,0.0,0.0,1423,96.0,0,0.0,1459.0,1534.0,5.7,7.630169641026000,-0.015263796000144100,0.05583866918785590,-0.07102515530147010,0.03204652363919710,3.630928978145120,-0.010286712718420500,2.0467193200000000,1.0763372046931100,-0.014385072987902700,-14.007164216642500,0.06439420605648900,0.17383147600000000,7.7319000000000000,6.928818520000000,3.9772490000000000,81.78564,0.2441474778415880,9.0431650204,-0.03332968340515180,54.55498806722,7.690749413287440,1.3735,0.04157951595948010,62.748900000000000,5.783873854609280,3.579358E-07,6.01343533083437E-07,81.93956,54.677527553964700,1748.899569,312.7078789053570,156.9102,32.292784488735500,1.36686E-05,6.28054957720659E-06,0.0,0.0,https://www.sciencedirect.com/science/article/pii/S092150932030527X
98,0.0,5.27,0.0,17.95,20.12,19.47,18.82,18.37,0.0,0.0,0.0,0.0,1423,96.0,773,1.0,1540.0,1736.0,3.2,7.630169641026000,-0.015263796000144100,0.05583866918785590,-0.07102515530147010,0.03204652363919710,3.630928978145120,-0.010286712718420500,2.0467193200000000,1.0763372046931100,-0.014385072987902700,-14.007164216642500,0.06439420605648900,0.17383147600000000,7.7319000000000000,6.928818520000000,3.9772490000000000,81.78564,0.2441474778415880,9.0431650204,-0.03332968340515180,54.55498806722,7.690749413287440,1.3735,0.04157951595948010,62.748900000000000,5.783873854609280,3.579358E-07,6.01343533083437E-07,81.93956,54.677527553964700,1748.899569,312.7078789053570,156.9102,32.292784488735500,1.36686E-05,6.28054957720659E-06,473.0,473.0,https://www.sciencedirect.com/science/article/pii/S092150932030527X
99,0.0,5.27,0.0,17.95,20.12,19.47,18.82,18.37,0.0,0.0,0.0,0.0,1423,96.0,973,1.0,1330.0,1330.0,1.9,7.630169641026000,-0.015263796000144100,0.05583866918785590,-0.07102515530147010,0.03204652363919710,3.630928978145120,-0.010286712718420500,2.0467193200000000,1.0763372046931100,-0.014385072987902700,-14.007164216642500,0.06439420605648900,0.17383147600000000,7.7319000000000000,6.928818520000000,3.9772490000000000,81.78564,0.2441474778415880,9.0431650204,-0.03332968340515180,54.55498806722,7.690749413287440,1.3735,0.04157951595948010,62.748900000000000,5.783873854609280,3.579358E-07,6.01343533083437E-07,81.93956,54.677527553964700,1748.899569,312.7078789053570,156.9102,32.292784488735500,1.36686E-05,6.28054957720659E-06,673.0,673.0,https://www.sciencedirect.com/science/article/pii/S092150932030527X
