Repository: jeffwongqy/Accelerated-Design-of-High-Entropy-Alloys-Using-DNN-Based-Multi-Output-Regression

#### _A*STAR Institute of High Performance Computing (IHPC) ARIA Internship Project on Materials Informatics 2024_

# Cloud-Based HEA Property Prediction on AWS

## References
[1] Wang, J., Kwon, H., Kim, H. S., & Lee, B.-J. (2023). A neural network model for high entropy alloy design. Npj Computational Materials, 9(1). https://doi.org/10.1038/s41524-023-01010-x

File: dnn_modelling/compList_with_descriptors__references_30May2024.csv (part 3 of 12)
,C,Al,V,Cr,Mn,Fe,Co,Ni,Cu,Mo,Ti,B,Hom_Temp(K),CR(%),Anneal_Temp(K),Anneal_Time(h),YS(Mpa),UTS(Mpa),El(%),Density,Miedema_dH_inter,Miedema_dH_amor,Miedema_dH_ss_min,Yang delta,Yang omega,APE mean,Radii local mismatch,Radii gamma,Configuration entropy,Lambda entropy,Electronegativity delta,Electronegativity local mismatch,VEC mean,Mixing enthalpy,Mean cohesive energy,Shear modulus mean,Shear modulus delta,Shear modulus local mismatch,Shear modulus strength model,mean atomic_mass,std_dev atomic_mass,mean atomic_radius,std_dev atomic_radius,mean mendeleev_no,std_dev mendeleev_no,mean electrical_resistivity,std_dev electrical_resistivity,mean thermal_conductivity,std_dev thermal_conductivity,mean melting_point,std_dev melting_point,mean bulk_modulus,std_dev bulk_modulus,mean coefficient_of_linear_thermal_expansion,std_dev coefficient_of_linear_thermal_expansion,constraint_1,constraint_2,References
100,0.0,5.27,0.0,17.95,20.12,19.47,18.82,18.37,0.0,0.0,0.0,0.0,1423,96.0,1073,1.0,970.0,1080.0,7.9,7.630169641026000,-0.015263796000144100,0.05583866918785590,-0.07102515530147010,0.03204652363919710,3.630928978145120,-0.010286712718420500,2.0467193200000000,1.0763372046931100,-0.014385072987902700,-14.007164216642500,0.06439420605648900,0.17383147600000000,7.7319000000000000,6.928818520000000,3.9772490000000000,81.78564,0.2441474778415880,9.0431650204,-0.03332968340515180,54.55498806722,7.690749413287440,1.3735,0.04157951595948010,62.748900000000000,5.783873854609280,3.579358E-07,6.01343533083437E-07,81.93956,54.677527553964700,1748.899569,312.7078789053570,156.9102,32.292784488735500,1.36686E-05,6.28054957720659E-06,773.0,773.0,https://www.sciencedirect.com/science/article/pii/S092150932030527X
101,0.0,5.27,0.0,17.95,20.12,19.47,18.82,18.37,0.0,0.0,0.0,0.0,1423,96.0,1173,1.0,660.0,860.0,11.5,7.630169641026000,-0.015263796000144100,0.05583866918785590,-0.07102515530147010,0.03204652363919710,3.630928978145120,-0.010286712718420500,2.0467193200000000,1.0763372046931100,-0.014385072987902700,-14.007164216642500,0.06439420605648900,0.17383147600000000,7.7319000000000000,6.928818520000000,3.9772490000000000,81.78564,0.2441474778415880,9.0431650204,-0.03332968340515180,54.55498806722,7.690749413287440,1.3735,0.04157951595948010,62.748900000000000,5.783873854609280,3.579358E-07,6.01343533083437E-07,81.93956,54.677527553964700,1748.899569,312.7078789053570,156.9102,32.292784488735500,1.36686E-05,6.28054957720659E-06,873.0,873.0,https://www.sciencedirect.com/science/article/pii/S092150932030527X
102,0.0,5.27,0.0,17.95,20.12,19.47,18.82,18.37,0.0,0.0,0.0,0.0,1423,96.0,1273,1.0,390.0,694.0,29.7,7.630169641026000,-0.015263796000144100,0.05583866918785590,-0.07102515530147010,0.03204652363919710,3.630928978145120,-0.010286712718420500,2.0467193200000000,1.0763372046931100,-0.014385072987902700,-14.007164216642500,0.06439420605648900,0.17383147600000000,7.7319000000000000,6.928818520000000,3.9772490000000000,81.78564,0.2441474778415880,9.0431650204,-0.03332968340515180,54.55498806722,7.690749413287440,1.3735,0.04157951595948010,62.748900000000000,5.783873854609280,3.579358E-07,6.01343533083437E-07,81.93956,54.677527553964700,1748.899569,312.7078789053570,156.9102,32.292784488735500,1.36686E-05,6.28054957720659E-06,973.0,973.0,https://www.sciencedirect.com/science/article/pii/S092150932030527X
103,0.0,5.27,0.0,17.95,20.12,19.47,18.82,18.37,0.0,0.0,0.0,0.0,1423,96.0,1373,1.0,227.0,560.0,33.5,7.630169641026000,-0.015263796000144100,0.05583866918785590,-0.07102515530147010,0.03204652363919710,3.630928978145120,-0.010286712718420500,2.0467193200000000,1.0763372046931100,-0.014385072987902700,-14.007164216642500,0.06439420605648900,0.17383147600000000,7.7319000000000000,6.928818520000000,3.9772490000000000,81.78564,0.2441474778415880,9.0431650204,-0.03332968340515180,54.55498806722,7.690749413287440,1.3735,0.04157951595948010,62.748900000000000,5.783873854609280,3.579358E-07,6.01343533083437E-07,81.93956,54.677527553964700,1748.899569,312.7078789053570,156.9102,32.292784488735500,1.36686E-05,6.28054957720659E-06,1073.0,1073.0,https://www.sciencedirect.com/science/article/pii/S092150932030527X
104,0.0,0.0,0.0,4.0,28.0,40.0,0.0,28.0,0.0,0.0,0.0,0.0,1273,80.0,1123,0.5,210.0,565.0,71.0,8.001059786011040,-0.09282038924430820,-0.0199063766462586,-0.21537561930904400,0.023601093781679100,4.680464550601600,0.0013819571911607400,1.5136000000000000,1.0335281455585400,-0.010044410314315500,-18.032676186567100,0.0593363695836934,0.15568000000000000,8.200000000000000,3.6928,3.9368000000000000,79.7156,0.10111480467637100,2.879264,-0.004265360590647510,56.2346486,2.0778570740961100,1.386,0.02719258391029260,62.24,3.725940030110690,4.6844E-07,7.34052523993495E-07,63.424,42.42072529168140,1720.76,184.1186594323720,158.4,29.606178773969500,1.4744E-05,5.60286646959004E-06,411.5,205.75,https://www.sciencedirect.com/science/article/pii/S0264127515302574
105,0.0,0.0,0.0,12.0,28.0,40.0,0.0,20.0,0.0,0.0,0.0,0.0,1273,80.0,1123,0.5,245.0,545.0,66.0,7.867515763602460,-0.0933619623868518,-0.019094563405352600,-0.19882565883824900,0.0238727583477874,6.269298215407760,-0.004297126198438110,1.6032000000000000,1.033498031989130,-0.010802096599550600,-18.95408626512770,0.057055629553473700,0.15072000000000000,7.880000000000000,3.0272,3.9096,83.0476,0.1530496891608600,5.198208,-0.010446881603128100,55.6988646,2.2591329118358000,1.39,0.02378257470772460,61.44,3.6080603580748600,4.7284E-07,7.1743263041593E-07,63.664000000000000,41.881146202555400,1756.92,233.82756534836100,156.8,28.083585647232300,1.4064E-05,6.35292001839949E-06,411.5,205.75,https://www.sciencedirect.com/science/article/pii/S0264127515302574
106,0.0,0.0,0.0,18.0,28.0,40.0,0.0,14.0,0.0,0.0,0.0,0.0,1273,80.0,1123,0.5,310.0,605.0,54.0,7.768618516437200,-0.07742241510505250,-0.0047885051594046800,-0.17016054593501600,0.02390165396996620,8.4543370910436,-0.008566864997047500,1.6368000000000000,1.0334754916065400,-0.01086528557787090,-19.018893045709000,0.05420659197193180,0.14238000000000000,7.640000000000000,2.2928,3.8892000000000000,85.54660000000000,0.17315546124472400,6.587556000000000,-0.013986298154767700,55.2970266,2.2934527643672200,1.3930000000000000,0.02059569464975560,60.84,3.3940726900035900,4.7614E-07,7.13779340956363E-07,63.844000000000000,41.984301838924500,1784.04,261.7598234756820,155.6,27.19091963293590,1.3554E-05,6.84982286491567E-06,411.5,205.75,https://www.sciencedirect.com/science/article/pii/S0264127515302574
107,0.0,6.96,0.0,23.26,0.0,23.26,23.26,23.26,0.0,0.0,0.0,0.0,0,0.0,0,0.0,243.0,433.0,60.0,7.6389925372473600,0.044866770579989500,0.1106650119098440,-0.021950760484724300,0.0328725523949021,3.1903405543666900,-0.0020937323153076100,1.8046038400000000,1.076514547606880,-0.01282360766227280,-11.867066329558700,0.05710435689370860,0.14832902000000000,7.884600000000000,7.26102768,4.23899,83.18855800000000,0.2717039959059170,10.975323574800000,-0.04209752926880710,54.32170094356000,9.00970842465208,1.3663,0.04523270509834380,63.4854,6.523173469615490,8.53826E-08,3.36409080280396E-08,101.25500000000000,42.204857540335300,1806.4457120000000,334.7780427786310,165.78360000000000,29.265859999823500,1.163282E-05,5.1760530416144E-06,0.0,0.0,https://www.sciencedirect.com/science/article/pii/S0921509319304010
108,0.0,6.96,0.0,23.26,0.0,23.26,23.26,23.26,0.0,0.0,0.0,0.0,1373,0.0,0,0.0,207.0,335.0,40.0,7.6389925372473600,0.044866770579989500,0.1106650119098440,-0.021950760484724300,0.0328725523949021,3.1903405543666900,-0.0020937323153076100,1.8046038400000000,1.076514547606880,-0.01282360766227280,-11.867066329558700,0.05710435689370860,0.14832902000000000,7.884600000000000,7.26102768,4.23899,83.18855800000000,0.2717039959059170,10.975323574800000,-0.04209752926880710,54.32170094356000,9.00970842465208,1.3663,0.04523270509834380,63.4854,6.523173469615490,8.53826E-08,3.36409080280396E-08,101.25500000000000,42.204857540335300,1806.4457120000000,334.7780427786310,165.78360000000000,29.265859999823500,1.163282E-05,5.1760530416144E-06,0.0,0.0,https://www.sciencedirect.com/science/article/pii/S0921509319304010
109,0.0,6.96,0.0,23.26,0.0,23.26,23.26,23.26,0.0,0.0,0.0,0.0,1373,70.0,0,0.0,1300.0,1323.0,10.0,7.6389925372473600,0.044866770579989500,0.1106650119098440,-0.021950760484724300,0.0328725523949021,3.1903405543666900,-0.0020937323153076100,1.8046038400000000,1.076514547606880,-0.01282360766227280,-11.867066329558700,0.05710435689370860,0.14832902000000000,7.884600000000000,7.26102768,4.23899,83.18855800000000,0.2717039959059170,10.975323574800000,-0.04209752926880710,54.32170094356000,9.00970842465208,1.3663,0.04523270509834380,63.4854,6.523173469615490,8.53826E-08,3.36409080280396E-08,101.25500000000000,42.204857540335300,1806.4457120000000,334.7780427786310,165.78360000000000,29.265859999823500,1.163282E-05,5.1760530416144E-06,0.0,0.0,https://www.sciencedirect.com/science/article/pii/S0921509319304010
110,0.0,6.96,0.0,23.26,0.0,23.26,23.26,23.26,0.0,0.0,0.0,0.0,1373,70.0,1173,0.03333,442.0,815.0,45.0,7.6389925372473600,0.044866770579989500,0.1106650119098440,-0.021950760484724300,0.0328725523949021,3.1903405543666900,-0.0020937323153076100,1.8046038400000000,1.076514547606880,-0.01282360766227280,-11.867066329558700,0.05710435689370860,0.14832902000000000,7.884600000000000,7.26102768,4.23899,83.18855800000000,0.2717039959059170,10.975323574800000,-0.04209752926880710,54.32170094356000,9.00970842465208,1.3663,0.04523270509834380,63.4854,6.523173469615490,8.53826E-08,3.36409080280396E-08,101.25500000000000,42.204857540335300,1806.4457120000000,334.7780427786310,165.78360000000000,29.265859999823500,1.163282E-05,5.1760530416144E-06,29.097090000000000,0.9698060097000000,https://www.sciencedirect.com/science/article/pii/S0921509319304010
111,0.0,6.96,0.0,23.26,0.0,23.26,23.26,23.26,0.0,0.0,0.0,0.0,1373,70.0,1173,1.0,428.0,818.0,45.0,7.6389925372473600,0.044866770579989500,0.1106650119098440,-0.021950760484724300,0.0328725523949021,3.1903405543666900,-0.0020937323153076100,1.8046038400000000,1.076514547606880,-0.01282360766227280,-11.867066329558700,0.05710435689370860,0.14832902000000000,7.884600000000000,7.26102768,4.23899,83.18855800000000,0.2717039959059170,10.975323574800000,-0.04209752926880710,54.32170094356000,9.00970842465208,1.3663,0.04523270509834380,63.4854,6.523173469615490,8.53826E-08,3.36409080280396E-08,101.25500000000000,42.204857540335300,1806.4457120000000,334.7780427786310,165.78360000000000,29.265859999823500,1.163282E-05,5.1760530416144E-06,873.0,873.0,https://www.sciencedirect.com/science/article/pii/S0921509319304010
112,0.0,6.96,0.0,23.26,0.0,23.26,23.26,23.26,0.0,0.0,0.0,0.0,1373,70.0,1173,24.0,463.0,868.0,41.0,7.6389925372473600,0.044866770579989500,0.1106650119098440,-0.021950760484724300,0.0328725523949021,3.1903405543666900,-0.0020937323153076100,1.8046038400000000,1.076514547606880,-0.01282360766227280,-11.867066329558700,0.05710435689370860,0.14832902000000000,7.884600000000000,7.26102768,4.23899,83.18855800000000,0.2717039959059170,10.975323574800000,-0.04209752926880710,54.32170094356000,9.00970842465208,1.3663,0.04523270509834380,63.4854,6.523173469615490,8.53826E-08,3.36409080280396E-08,101.25500000000000,42.204857540335300,1806.4457120000000,334.7780427786310,165.78360000000000,29.265859999823500,1.163282E-05,5.1760530416144E-06,20952.0,502848.0,https://www.sciencedirect.com/science/article/pii/S0921509319304010
113,0.0,6.96,0.0,23.26,0.0,23.26,23.26,23.26,0.0,0.0,0.0,0.0,1373,70.0,1323,0.03333,350.0,709.0,48.0,7.6389925372473600,0.044866770579989500,0.1106650119098440,-0.021950760484724300,0.0328725523949021,3.1903405543666900,-0.0020937323153076100,1.8046038400000000,1.076514547606880,-0.01282360766227280,-11.867066329558700,0.05710435689370860,0.14832902000000000,7.884600000000000,7.26102768,4.23899,83.18855800000000,0.2717039959059170,10.975323574800000,-0.04209752926880710,54.32170094356000,9.00970842465208,1.3663,0.04523270509834380,63.4854,6.523173469615490,8.53826E-08,3.36409080280396E-08,101.25500000000000,42.204857540335300,1806.4457120000000,334.7780427786310,165.78360000000000,29.265859999823500,1.163282E-05,5.1760530416144E-06,34.09659,1.1364393447000000,https://www.sciencedirect.com/science/article/pii/S0921509319304010
114,0.0,6.96,0.0,23.26,0.0,23.26,23.26,23.26,0.0,0.0,0.0,0.0,1373,70.0,1323,0.33333,342.0,699.0,48.0,7.6389925372473600,0.044866770579989500,0.1106650119098440,-0.021950760484724300,0.0328725523949021,3.1903405543666900,-0.0020937323153076100,1.8046038400000000,1.076514547606880,-0.01282360766227280,-11.867066329558700,0.05710435689370860,0.14832902000000000,7.884600000000000,7.26102768,4.23899,83.18855800000000,0.2717039959059170,10.975323574800000,-0.04209752926880710,54.32170094356000,9.00970842465208,1.3663,0.04523270509834380,63.4854,6.523173469615490,8.53826E-08,3.36409080280396E-08,101.25500000000000,42.204857540335300,1806.4457120000000,334.7780427786310,165.78360000000000,29.265859999823500,1.163282E-05,5.1760530416144E-06,340.99659,113.6643933447,https://www.sciencedirect.com/science/article/pii/S0921509319304010
115,0.0,6.96,0.0,23.26,0.0,23.26,23.26,23.26,0.0,0.0,0.0,0.0,1373,70.0,1323,1.0,290.0,658.0,43.0,7.6389925372473600,0.044866770579989500,0.1106650119098440,-0.021950760484724300,0.0328725523949021,3.1903405543666900,-0.0020937323153076100,1.8046038400000000,1.076514547606880,-0.01282360766227280,-11.867066329558700,0.05710435689370860,0.14832902000000000,7.884600000000000,7.26102768,4.23899,83.18855800000000,0.2717039959059170,10.975323574800000,-0.04209752926880710,54.32170094356000,9.00970842465208,1.3663,0.04523270509834380,63.4854,6.523173469615490,8.53826E-08,3.36409080280396E-08,101.25500000000000,42.204857540335300,1806.4457120000000,334.7780427786310,165.78360000000000,29.265859999823500,1.163282E-05,5.1760530416144E-06,1023.0,1023.0,https://www.sciencedirect.com/science/article/pii/S0921509319304010
116,0.0,6.96,0.0,23.26,0.0,23.26,23.26,23.26,0.0,0.0,0.0,0.0,1373,70.0,1323,24.0,204.0,588.0,69.0,7.6389925372473600,0.044866770579989500,0.1106650119098440,-0.021950760484724300,0.0328725523949021,3.1903405543666900,-0.0020937323153076100,1.8046038400000000,1.076514547606880,-0.01282360766227280,-11.867066329558700,0.05710435689370860,0.14832902000000000,7.884600000000000,7.26102768,4.23899,83.18855800000000,0.2717039959059170,10.975323574800000,-0.04209752926880710,54.32170094356000,9.00970842465208,1.3663,0.04523270509834380,63.4854,6.523173469615490,8.53826E-08,3.36409080280396E-08,101.25500000000000,42.204857540335300,1806.4457120000000,334.7780427786310,165.78360000000000,29.265859999823500,1.163282E-05,5.1760530416144E-06,24552.0,589248.0,https://www.sciencedirect.com/science/article/pii/S0921509319304010
117,0.0,10.12,0.0,22.47,0.0,22.47,22.47,22.47,0.0,0.0,0.0,0.0,1523,0.0,0,0.0,264.0,583.0,30.4,7.406221246610940,0.1091718933650440,0.1634680775587570,0.02448402222656970,0.03743127554680560,2.681713356290790,-0.00594755139755996,2.1267405600000000,1.0764157573554200,-0.013083850238932100,-9.338267508227450,0.06233137260405260,0.16193005500000000,7.7187,8.66883612,4.210155000000000,81.26625100000000,0.30107193110385600,12.0994728057,-0.050999145731748600,53.39312277282,10.42343520030080,1.36235,0.050170843322397300,64.04630000000000,7.210614046972570,8.33997E-08,3.49666751137583E-08,105.7975,49.456724789711600,1776.796064,372.5118122685670,162.7342,33.96501169432040,1.202229E-05,5.57321483675779E-06,0.0,0.0,https://www.sciencedirect.com/science/article/pii/S026412751930348X
118,0.0,10.12,0.0,22.47,0.0,22.47,22.47,22.47,0.0,0.0,0.0,0.0,1523,70.0,973,1.0,1250.0,1445.0,2.5,7.406221246610940,0.1091718933650440,0.1634680775587570,0.02448402222656970,0.03743127554680560,2.681713356290790,-0.00594755139755996,2.1267405600000000,1.0764157573554200,-0.013083850238932100,-9.338267508227450,0.06233137260405260,0.16193005500000000,7.7187,8.66883612,4.210155000000000,81.26625100000000,0.30107193110385600,12.0994728057,-0.050999145731748600,53.39312277282,10.42343520030080,1.36235,0.050170843322397300,64.04630000000000,7.210614046972570,8.33997E-08,3.49666751137583E-08,105.7975,49.456724789711600,1776.796064,372.5118122685670,162.7342,33.96501169432040,1.202229E-05,5.57321483675779E-06,673.0,673.0,https://www.sciencedirect.com/science/article/pii/S026412751930348X
119,0.0,10.12,0.0,22.47,0.0,22.47,22.47,22.47,0.0,0.0,0.0,0.0,1523,70.0,1073,1.0,1060.0,1272.0,6.1,7.406221246610940,0.1091718933650440,0.1634680775587570,0.02448402222656970,0.03743127554680560,2.681713356290790,-0.00594755139755996,2.1267405600000000,1.0764157573554200,-0.013083850238932100,-9.338267508227450,0.06233137260405260,0.16193005500000000,7.7187,8.66883612,4.210155000000000,81.26625100000000,0.30107193110385600,12.0994728057,-0.050999145731748600,53.39312277282,10.42343520030080,1.36235,0.050170843322397300,64.04630000000000,7.210614046972570,8.33997E-08,3.49666751137583E-08,105.7975,49.456724789711600,1776.796064,372.5118122685670,162.7342,33.96501169432040,1.202229E-05,5.57321483675779E-06,773.0,773.0,https://www.sciencedirect.com/science/article/pii/S026412751930348X
120,0.0,10.12,0.0,22.47,0.0,22.47,22.47,22.47,0.0,0.0,0.0,0.0,1523,70.0,1073,2.0,957.0,1164.0,14.8,7.406221246610940,0.1091718933650440,0.1634680775587570,0.02448402222656970,0.03743127554680560,2.681713356290790,-0.00594755139755996,2.1267405600000000,1.0764157573554200,-0.013083850238932100,-9.338267508227450,0.06233137260405260,0.16193005500000000,7.7187,8.66883612,4.210155000000000,81.26625100000000,0.30107193110385600,12.0994728057,-0.050999145731748600,53.39312277282,10.42343520030080,1.36235,0.050170843322397300,64.04630000000000,7.210614046972570,8.33997E-08,3.49666751137583E-08,105.7975,49.456724789711600,1776.796064,372.5118122685670,162.7342,33.96501169432040,1.202229E-05,5.57321483675779E-06,1546.0,3092.0,https://www.sciencedirect.com/science/article/pii/S026412751930348X
121,0.0,10.12,0.0,22.47,0.0,22.47,22.47,22.47,0.0,0.0,0.0,0.0,1523,70.0,1173,1.0,750.0,959.0,24.5,7.406221246610940,0.1091718933650440,0.1634680775587570,0.02448402222656970,0.03743127554680560,2.681713356290790,-0.00594755139755996,2.1267405600000000,1.0764157573554200,-0.013083850238932100,-9.338267508227450,0.06233137260405260,0.16193005500000000,7.7187,8.66883612,4.210155000000000,81.26625100000000,0.30107193110385600,12.0994728057,-0.050999145731748600,53.39312277282,10.42343520030080,1.36235,0.050170843322397300,64.04630000000000,7.210614046972570,8.33997E-08,3.49666751137583E-08,105.7975,49.456724789711600,1776.796064,372.5118122685670,162.7342,33.96501169432040,1.202229E-05,5.57321483675779E-06,873.0,873.0,https://www.sciencedirect.com/science/article/pii/S026412751930348X
122,0.0,10.12,0.0,22.47,0.0,22.47,22.47,22.47,0.0,0.0,0.0,0.0,1523,70.0,1273,1.0,668.0,922.0,30.2,7.406221246610940,0.1091718933650440,0.1634680775587570,0.02448402222656970,0.03743127554680560,2.681713356290790,-0.00594755139755996,2.1267405600000000,1.0764157573554200,-0.013083850238932100,-9.338267508227450,0.06233137260405260,0.16193005500000000,7.7187,8.66883612,4.210155000000000,81.26625100000000,0.30107193110385600,12.0994728057,-0.050999145731748600,53.39312277282,10.42343520030080,1.36235,0.050170843322397300,64.04630000000000,7.210614046972570,8.33997E-08,3.49666751137583E-08,105.7975,49.456724789711600,1776.796064,372.5118122685670,162.7342,33.96501169432040,1.202229E-05,5.57321483675779E-06,973.0,973.0,https://www.sciencedirect.com/science/article/pii/S026412751930348X
123,0.0,10.12,0.0,22.47,0.0,22.47,22.47,22.47,0.0,0.0,0.0,0.0,1523,70.0,1373,1.0,496.0,822.0,31.5,7.406221246610940,0.1091718933650440,0.1634680775587570,0.02448402222656970,0.03743127554680560,2.681713356290790,-0.00594755139755996,2.1267405600000000,1.0764157573554200,-0.013083850238932100,-9.338267508227450,0.06233137260405260,0.16193005500000000,7.7187,8.66883612,4.210155000000000,81.26625100000000,0.30107193110385600,12.0994728057,-0.050999145731748600,53.39312277282,10.42343520030080,1.36235,0.050170843322397300,64.04630000000000,7.210614046972570,8.33997E-08,3.49666751137583E-08,105.7975,49.456724789711600,1776.796064,372.5118122685670,162.7342,33.96501169432040,1.202229E-05,5.57321483675779E-06,1073.0,1073.0,https://www.sciencedirect.com/science/article/pii/S026412751930348X
124,0.2,0.0,0.0,19.96,19.96,19.96,19.96,19.96,0.0,0.0,0.0,0.0,0,0.0,0,0.0,185.0,428.0,50.8,8.018924605820630,-0.1520555985210230,-0.06701068646355310,-0.18860976014429100,0.028640071949522400,5.339642897529250,-0.0035236634772843800,1.61492368,1.3472696252537200,-0.013474052934733300,-16.4266891880827,0.05868457551294770,0.15811912800000000,7.992000000000000,4.55535104,4.032688,85.974116,0.26503377026903600,7.774392056,-0.021994770193111800,55.993007104,3.6150146613711600,1.37864,0.04359242024356890,61.86640000000000,4.171737027966710,3.790804E-07,7.71915978114325E-07,74.69088000000000,38.10273649509650,1805.1976000000000,259.2432879612150,161.74200000000000,25.683139004270100,1.294828E-05,5.97509362007776E-06,0.0,0.0,https://www.sciencedirect.com/science/article/pii/S1359645418308589
125,0.2,0.0,0.0,19.96,19.96,19.96,19.96,19.96,0.0,0.0,0.0,0.0,1473,0.0,0,0.0,204.0,474.0,44.6,8.018924605820630,-0.1520555985210230,-0.06701068646355310,-0.18860976014429100,0.028640071949522400,5.339642897529250,-0.0035236634772843800,1.61492368,1.3472696252537200,-0.013474052934733300,-16.4266891880827,0.05868457551294770,0.15811912800000000,7.992000000000000,4.55535104,4.032688,85.974116,0.26503377026903600,7.774392056,-0.021994770193111800,55.993007104,3.6150146613711600,1.37864,0.04359242024356890,61.86640000000000,4.171737027966710,3.790804E-07,7.71915978114325E-07,74.69088000000000,38.10273649509650,1805.1976000000000,259.2432879612150,161.74200000000000,25.683139004270100,1.294828E-05,5.97509362007776E-06,0.0,0.0,https://www.sciencedirect.com/science/article/pii/S1359645418308589
126,0.2,0.0,0.0,19.96,19.96,19.96,19.96,19.96,0.0,0.0,0.0,0.0,1473,60.0,1173,0.05,517.0,798.0,44.7,8.018924605820630,-0.1520555985210230,-0.06701068646355310,-0.18860976014429100,0.028640071949522400,5.339642897529250,-0.0035236634772843800,1.61492368,1.3472696252537200,-0.013474052934733300,-16.4266891880827,0.05868457551294770,0.15811912800000000,7.992000000000000,4.55535104,4.032688,85.974116,0.26503377026903600,7.774392056,-0.021994770193111800,55.993007104,3.6150146613711600,1.37864,0.04359242024356890,61.86640000000000,4.171737027966710,3.790804E-07,7.71915978114325E-07,74.69088000000000,38.10273649509650,1805.1976000000000,259.2432879612150,161.74200000000000,25.683139004270100,1.294828E-05,5.97509362007776E-06,43.650000000000000,2.1825000000000000,https://www.sciencedirect.com/science/article/pii/S1359645418308589
127,0.2,0.0,0.0,19.96,19.96,19.96,19.96,19.96,0.0,0.0,0.0,0.0,0,60.0,1173,0.05,529.0,795.0,43.6,8.018924605820630,-0.1520555985210230,-0.06701068646355310,-0.18860976014429100,0.028640071949522400,5.339642897529250,-0.0035236634772843800,1.61492368,1.3472696252537200,-0.013474052934733300,-16.4266891880827,0.05868457551294770,0.15811912800000000,7.992000000000000,4.55535104,4.032688,85.974116,0.26503377026903600,7.774392056,-0.021994770193111800,55.993007104,3.6150146613711600,1.37864,0.04359242024356890,61.86640000000000,4.171737027966710,3.790804E-07,7.71915978114325E-07,74.69088000000000,38.10273649509650,1805.1976000000000,259.2432879612150,161.74200000000000,25.683139004270100,1.294828E-05,5.97509362007776E-06,43.650000000000000,2.1825000000000000,https://www.sciencedirect.com/science/article/pii/S1359645418308589
128,0.5,0.0,0.0,19.9,19.9,19.9,19.9,19.9,0.0,0.0,0.0,0.0,0,0.0,0,0.0,189.0,435.0,49.6,8.005823811325510,-0.14020545036515500,-0.054949858533494700,-0.17562889262880500,0.035930583173549200,4.779029414212980,-0.0023808793118115000,1.7565730000000000,1.3474556065609100,-0.013575679424242000,-10.515575401013300,0.06053964129125210,0.16127955000000000,7.980000000000000,5.145344,4.04272,87.07229000000000,0.3478992353313840,8.82259535,-0.03007059732544740,55.86079576000000,4.498778708921790,1.3766,0.06010743070375280,61.966000000000000,4.629069867823460,4.08001E-07,9.69071234388938E-07,74.88720000000000,38.226606041202200,1811.1940000000000,285.9674433568440,161.355,26.80702567071130,1.29307E-05,5.97244479038472E-06,0.0,0.0,https://www.sciencedirect.com/science/article/pii/S1359645418308589
129,0.5,0.0,0.0,19.9,19.9,19.9,19.9,19.9,0.0,0.0,0.0,0.0,1473,0.0,0,0.0,220.0,506.0,51.3,8.005823811325510,-0.14020545036515500,-0.054949858533494700,-0.17562889262880500,0.035930583173549200,4.779029414212980,-0.0023808793118115000,1.7565730000000000,1.3474556065609100,-0.013575679424242000,-10.515575401013300,0.06053964129125210,0.16127955000000000,7.980000000000000,5.145344,4.04272,87.07229000000000,0.3478992353313840,8.82259535,-0.03007059732544740,55.86079576000000,4.498778708921790,1.3766,0.06010743070375280,61.966000000000000,4.629069867823460,4.08001E-07,9.69071234388938E-07,74.88720000000000,38.226606041202200,1811.1940000000000,285.9674433568440,161.355,26.80702567071130,1.29307E-05,5.97244479038472E-06,0.0,0.0,https://www.sciencedirect.com/science/article/pii/S1359645418308589
130,0.5,0.0,0.0,19.9,19.9,19.9,19.9,19.9,0.0,0.0,0.0,0.0,1473,60.0,1173,0.05,795.0,968.0,28.6,8.005823811325510,-0.14020545036515500,-0.054949858533494700,-0.17562889262880500,0.035930583173549200,4.779029414212980,-0.0023808793118115000,1.7565730000000000,1.3474556065609100,-0.013575679424242000,-10.515575401013300,0.06053964129125210,0.16127955000000000,7.980000000000000,5.145344,4.04272,87.07229000000000,0.3478992353313840,8.82259535,-0.03007059732544740,55.86079576000000,4.498778708921790,1.3766,0.06010743070375280,61.966000000000000,4.629069867823460,4.08001E-07,9.69071234388938E-07,74.88720000000000,38.226606041202200,1811.1940000000000,285.9674433568440,161.355,26.80702567071130,1.29307E-05,5.97244479038472E-06,43.650000000000000,2.1825000000000000,https://www.sciencedirect.com/science/article/pii/S1359645418308589
131,0.5,0.0,0.0,19.9,19.9,19.9,19.9,19.9,0.0,0.0,0.0,0.0,0,60.0,1173,0.05,767.0,960.0,29.3,8.005823811325510,-0.14020545036515500,-0.054949858533494700,-0.17562889262880500,0.035930583173549200,4.779029414212980,-0.0023808793118115000,1.7565730000000000,1.3474556065609100,-0.013575679424242000,-10.515575401013300,0.06053964129125210,0.16127955000000000,7.980000000000000,5.145344,4.04272,87.07229000000000,0.3478992353313840,8.82259535,-0.03007059732544740,55.86079576000000,4.498778708921790,1.3766,0.06010743070375280,61.966000000000000,4.629069867823460,4.08001E-07,9.69071234388938E-07,74.88720000000000,38.226606041202200,1811.1940000000000,285.9674433568440,161.355,26.80702567071130,1.29307E-05,5.97244479038472E-06,43.650000000000000,2.1825000000000000,https://www.sciencedirect.com/science/article/pii/S1359645418308589
132,0.8,0.0,0.0,19.84,19.84,19.84,19.84,19.84,0.0,0.0,0.0,0.0,0,0.0,0,0.0,207.0,464.0,46.7,7.992703896717820,-0.12813878753130900,-0.042631349492835200,-0.16229951200320300,0.041966147762884000,4.331618970427020,-0.0012379711512532400,1.8973388800000000,1.3476418344344700,-0.013661205912527900,-7.7569470431741000,0.062322033855594000,0.16441804800000000,7.968,5.731696640000000,4.052752,88.170464,0.41106949480019100,9.864336896000000,-0.03795819649249180,55.72858441600000,5.22933245092072,1.3745600000000000,0.07287164523902210,62.06560000000000,5.041566354254180,4.369216E-07,1.13105758704736E-06,75.08352,38.34897919806470,1817.1904000000000,310.1904209243120,160.96800000000000,27.876244012369300,1.291312E-05,5.96981835781428E-06,0.0,0.0,https://www.sciencedirect.com/science/article/pii/S1359645418308589
133,0.8,0.0,0.0,19.84,19.84,19.84,19.84,19.84,0.0,0.0,0.0,0.0,1473,0.0,0,0.0,227.0,525.0,45.5,7.992703896717820,-0.12813878753130900,-0.042631349492835200,-0.16229951200320300,0.041966147762884000,4.331618970427020,-0.0012379711512532400,1.8973388800000000,1.3476418344344700,-0.013661205912527900,-7.7569470431741000,0.062322033855594000,0.16441804800000000,7.968,5.731696640000000,4.052752,88.170464,0.41106949480019100,9.864336896000000,-0.03795819649249180,55.72858441600000,5.22933245092072,1.3745600000000000,0.07287164523902210,62.06560000000000,5.041566354254180,4.369216E-07,1.13105758704736E-06,75.08352,38.34897919806470,1817.1904000000000,310.1904209243120,160.96800000000000,27.876244012369300,1.291312E-05,5.96981835781428E-06,0.0,0.0,https://www.sciencedirect.com/science/article/pii/S1359645418308589
134,0.8,0.0,0.0,19.84,19.84,19.84,19.84,19.84,0.0,0.0,0.0,0.0,1473,60.0,1173,0.05,1060.0,1161.0,13.2,7.992703896717820,-0.12813878753130900,-0.042631349492835200,-0.16229951200320300,0.041966147762884000,4.331618970427020,-0.0012379711512532400,1.8973388800000000,1.3476418344344700,-0.013661205912527900,-7.7569470431741000,0.062322033855594000,0.16441804800000000,7.968,5.731696640000000,4.052752,88.170464,0.41106949480019100,9.864336896000000,-0.03795819649249180,55.72858441600000,5.22933245092072,1.3745600000000000,0.07287164523902210,62.06560000000000,5.041566354254180,4.369216E-07,1.13105758704736E-06,75.08352,38.34897919806470,1817.1904000000000,310.1904209243120,160.96800000000000,27.876244012369300,1.291312E-05,5.96981835781428E-06,43.650000000000000,2.1825000000000000,https://www.sciencedirect.com/science/article/pii/S1359645418308589
135,0.8,0.0,0.0,19.84,19.84,19.84,19.84,19.84,0.0,0.0,0.0,0.0,0,60.0,1173,0.05,974.0,1092.0,10.8,7.992703896717820,-0.12813878753130900,-0.042631349492835200,-0.16229951200320300,0.041966147762884000,4.331618970427020,-0.0012379711512532400,1.8973388800000000,1.3476418344344700,-0.013661205912527900,-7.7569470431741000,0.062322033855594000,0.16441804800000000,7.968,5.731696640000000,4.052752,88.170464,0.41106949480019100,9.864336896000000,-0.03795819649249180,55.72858441600000,5.22933245092072,1.3745600000000000,0.07287164523902210,62.06560000000000,5.041566354254180,4.369216E-07,1.13105758704736E-06,75.08352,38.34897919806470,1817.1904000000000,310.1904209243120,160.96800000000000,27.876244012369300,1.291312E-05,5.96981835781428E-06,43.650000000000000,2.1825000000000000,https://www.sciencedirect.com/science/article/pii/S1359645418308589
136,0.0,0.0,0.0,20.06,19.91,19.88,20.08,20.07,0.0,0.0,0.0,0.0,1473,80.0,1473,2.0,185.0,520.0,69.0,8.02903401487782,-0.15999803389821800,-0.07504512970397030,-0.19689729106247300,0.02247652242413530,5.782463397193080,-0.0042639639707691300,1.51859786,1.0335133249037700,-0.01338078901975920,-26.48643377214810,0.05739293990374100,0.15596758130000000,8.0019,4.16893576,4.027316,85.25899900000000,0.1865203540858730,7.084654838900000,-0.016544908542033600,56.0841193555,2.876998397816910,1.379925,0.027403174622046000,61.8051,3.8394285255312800,3.585586E-07,6.03404547431695E-07,74.65708,37.96803493321180,1801.5917,239.67571642051400,162.054,24.870248222006700,1.294903E-05,5.97360491214205E-06,2346.0,4692.0,https://www.sciencedirect.com/science/article/pii/S0167577X20317808
137,0.93,0.0,0.0,20.12,20.05,19.92,18.98,20.0,0.0,0.0,0.0,0.0,0,0.0,0,0.0,277.0,605.0,57.0,7.977943472694100,-0.12283802983995100,-0.03719557667427000,-0.15614998789875200,0.04434767728964470,4.1581153278016,-0.0011276658591656900,1.9638535300000000,1.347681246267800,-0.013693180219640700,-6.962457655702560,0.06323489388639500,0.16625500450000000,7.9497,5.99561232,4.052719,88.77269,0.43429687328262100,10.381610997000000,-0.0414118431620534,55.6369172635,5.511048008987020,1.374,0.07773501812707980,62.08030000000000,5.222005019950430,4.529804E-07,1.19503433969187E-06,74.8947,38.5180562141289,1820.4331,321.24506251926400,160.5869,28.360586406422800,1.290072E-05,6.00853175415595E-06,0.0,0.0,https://www.sciencedirect.com/science/article/pii/S0167577X20317808
138,0.93,0.0,0.0,20.12,20.05,19.92,18.98,20.0,0.0,0.0,0.0,0.0,1473,0.0,0,0.0,287.0,590.0,44.0,7.977943472694100,-0.12283802983995100,-0.03719557667427000,-0.15614998789875200,0.04434767728964470,4.1581153278016,-0.0011276658591656900,1.9638535300000000,1.347681246267800,-0.013693180219640700,-6.962457655702560,0.06323489388639500,0.16625500450000000,7.9497,5.99561232,4.052719,88.77269,0.43429687328262100,10.381610997000000,-0.0414118431620534,55.6369172635,5.511048008987020,1.374,0.07773501812707980,62.08030000000000,5.222005019950430,4.529804E-07,1.19503433969187E-06,74.8947,38.5180562141289,1820.4331,321.24506251926400,160.5869,28.360586406422800,1.290072E-05,6.00853175415595E-06,0.0,0.0,https://www.sciencedirect.com/science/article/pii/S0167577X20317808
139,0.93,0.0,0.0,20.12,20.05,19.92,18.98,20.0,0.0,0.0,0.0,0.0,1473,80.0,1473,1.0,344.0,760.0,52.0,7.977943472694100,-0.12283802983995100,-0.03719557667427000,-0.15614998789875200,0.04434767728964470,4.1581153278016,-0.0011276658591656900,1.9638535300000000,1.347681246267800,-0.013693180219640700,-6.962457655702560,0.06323489388639500,0.16625500450000000,7.9497,5.99561232,4.052719,88.77269,0.43429687328262100,10.381610997000000,-0.0414118431620534,55.6369172635,5.511048008987020,1.374,0.07773501812707980,62.08030000000000,5.222005019950430,4.529804E-07,1.19503433969187E-06,74.8947,38.5180562141289,1820.4331,321.24506251926400,160.5869,28.360586406422800,1.290072E-05,6.00853175415595E-06,1173.0,1173.0,https://www.sciencedirect.com/science/article/pii/S0167577X20317808
140,0.5,0.0,0.0,10.0,30.0,49.5,10.0,0.0,0.0,0.0,0.0,0.0,0,0.0,0,0.0,146.0,488.0,40.0,7.751741901556580,-0.017720930866294100,0.04890801462369440,-0.1355818157202960,0.037778629529404200,8.725809142333460,-0.0025468502111904100,1.8588,1.3474396696615400,-0.00994589866908104,-6.968697802041280,0.05388808665367960,0.1308472500000000,7.58,2.0130000000000000,3.88045,84.87690000000000,0.33454449922995900,6.1796755,-0.022904050563296800,55.2776715,4.3075854472517700,1.3915,0.06383061059235540,60.77,3.6361153704480200,5.502E-07,1.13188250814694E-06,62.04,45.22112162555180,1765.945,297.6269999696580,154.315,30.95066522394120,1.41765E-05,6.67901123090536E-06,0.0,0.0,https://www.sciencedirect.com/science/article/pii/S0254058417303310
141,0.5,0.0,0.0,10.0,30.0,49.5,10.0,0.0,0.0,0.0,0.0,0.0,1473,0.0,0,0.0,238.0,739.0,56.5,7.751741901556580,-0.017720930866294100,0.04890801462369440,-0.1355818157202960,0.037778629529404200,8.725809142333460,-0.0025468502111904100,1.8588,1.3474396696615400,-0.00994589866908104,-6.968697802041280,0.05388808665367960,0.1308472500000000,7.58,2.0130000000000000,3.88045,84.87690000000000,0.33454449922995900,6.1796755,-0.022904050563296800,55.2776715,4.3075854472517700,1.3915,0.06383061059235540,60.77,3.6361153704480200,5.502E-07,1.13188250814694E-06,62.04,45.22112162555180,1765.945,297.6269999696580,154.315,30.95066522394120,1.41765E-05,6.67901123090536E-06,0.0,0.0,https://www.sciencedirect.com/science/article/pii/S0254058417303310
142,0.5,0.0,0.0,10.0,30.0,49.5,10.0,0.0,0.0,0.0,0.0,0.0,1473,60.0,1173,0.05,530.0,961.0,60.2,7.751741901556580,-0.017720930866294100,0.04890801462369440,-0.1355818157202960,0.037778629529404200,8.725809142333460,-0.0025468502111904100,1.8588,1.3474396696615400,-0.00994589866908104,-6.968697802041280,0.05388808665367960,0.1308472500000000,7.58,2.0130000000000000,3.88045,84.87690000000000,0.33454449922995900,6.1796755,-0.022904050563296800,55.2776715,4.3075854472517700,1.3915,0.06383061059235540,60.77,3.6361153704480200,5.502E-07,1.13188250814694E-06,62.04,45.22112162555180,1765.945,297.6269999696580,154.315,30.95066522394120,1.41765E-05,6.67901123090536E-06,43.650000000000000,2.1825000000000000,https://www.sciencedirect.com/science/article/pii/S0254058417303310
143,0.0,0.0,0.0,20.0,20.0,20.0,0.0,20.0,20.0,0.0,0.0,0.0,1273,0.0,0,0.0,342.0,503.0,10.9,8.05820031099802,0.10553735501699600,0.154411731493816,-0.04416980121092700,0.02122794986893670,8.457268635854580,-0.004275647519360690,1.4400000000000000,1.0334942725959300,-0.013380866803977100,-29.693961490580100,0.061481613632275000,0.15840000000000000,8.400000000000000,2.7200000000000000,3.8460000000000000,78.98400000000000,0.2885199186369210,11.968800000000000,-0.039409722535221900,57.003709,4.368705454955160,1.38,0.02738612787525820,63.4,6.024948132556830,3.5124E-07,6.09992039292317E-07,134.56,152.51710723718800,1719.154,312.8709775290770,154.0,24.08318915758460,1.366E-05,6.1840924960741E-06,0.0,0.0,https://www.sciencedirect.com/science/article/pii/S2589152918300280
144,0.0,0.0,0.0,20.0,20.0,20.0,0.0,20.0,20.0,0.0,0.0,0.0,1273,25.0,0,0.0,634.0,839.0,7.6,8.05820031099802,0.10553735501699600,0.154411731493816,-0.04416980121092700,0.02122794986893670,8.457268635854580,-0.004275647519360690,1.4400000000000000,1.0334942725959300,-0.013380866803977100,-29.693961490580100,0.061481613632275000,0.15840000000000000,8.400000000000000,2.7200000000000000,3.8460000000000000,78.98400000000000,0.2885199186369210,11.968800000000000,-0.039409722535221900,57.003709,4.368705454955160,1.38,0.02738612787525820,63.4,6.024948132556830,3.5124E-07,6.09992039292317E-07,134.56,152.51710723718800,1719.154,312.8709775290770,154.0,24.08318915758460,1.366E-05,6.1840924960741E-06,0.0,0.0,https://www.sciencedirect.com/science/article/pii/S2589152918300280
145,0.0,0.0,0.0,20.0,20.0,20.0,0.0,20.0,20.0,0.0,0.0,0.0,1273,45.0,0,0.0,752.0,1052.0,6.1,8.05820031099802,0.10553735501699600,0.154411731493816,-0.04416980121092700,0.02122794986893670,8.457268635854580,-0.004275647519360690,1.4400000000000000,1.0334942725959300,-0.013380866803977100,-29.693961490580100,0.061481613632275000,0.15840000000000000,8.400000000000000,2.7200000000000000,3.8460000000000000,78.98400000000000,0.2885199186369210,11.968800000000000,-0.039409722535221900,57.003709,4.368705454955160,1.38,0.02738612787525820,63.4,6.024948132556830,3.5124E-07,6.09992039292317E-07,134.56,152.51710723718800,1719.154,312.8709775290770,154.0,24.08318915758460,1.366E-05,6.1840924960741E-06,0.0,0.0,https://www.sciencedirect.com/science/article/pii/S2589152918300280
146,0.0,0.0,0.0,20.0,20.0,20.0,0.0,20.0,20.0,0.0,0.0,0.0,1273,65.0,0,0.0,1074.0,1216.0,5.5,8.05820031099802,0.10553735501699600,0.154411731493816,-0.04416980121092700,0.02122794986893670,8.457268635854580,-0.004275647519360690,1.4400000000000000,1.0334942725959300,-0.013380866803977100,-29.693961490580100,0.061481613632275000,0.15840000000000000,8.400000000000000,2.7200000000000000,3.8460000000000000,78.98400000000000,0.2885199186369210,11.968800000000000,-0.039409722535221900,57.003709,4.368705454955160,1.38,0.02738612787525820,63.4,6.024948132556830,3.5124E-07,6.09992039292317E-07,134.56,152.51710723718800,1719.154,312.8709775290770,154.0,24.08318915758460,1.366E-05,6.1840924960741E-06,0.0,0.0,https://www.sciencedirect.com/science/article/pii/S2589152918300280
147,0.0,0.0,0.0,20.0,20.0,20.0,0.0,20.0,20.0,0.0,0.0,0.0,1273,85.0,0,0.0,1178.0,1302.0,4.3,8.05820031099802,0.10553735501699600,0.154411731493816,-0.04416980121092700,0.02122794986893670,8.457268635854580,-0.004275647519360690,1.4400000000000000,1.0334942725959300,-0.013380866803977100,-29.693961490580100,0.061481613632275000,0.15840000000000000,8.400000000000000,2.7200000000000000,3.8460000000000000,78.98400000000000,0.2885199186369210,11.968800000000000,-0.039409722535221900,57.003709,4.368705454955160,1.38,0.02738612787525820,63.4,6.024948132556830,3.5124E-07,6.09992039292317E-07,134.56,152.51710723718800,1719.154,312.8709775290770,154.0,24.08318915758460,1.366E-05,6.1840924960741E-06,0.0,0.0,https://www.sciencedirect.com/science/article/pii/S2589152918300280
148,0.0,0.0,0.0,20.0,20.0,20.0,20.0,20.0,0.0,0.0,0.0,0.0,1473,92.0,0,0.0,1160.0,1407.0,6.0,8.027647867162900,-0.15980167436505700,-0.07488576144497480,-0.1970666115006310,0.02249639513229990,5.793658001760470,-0.0042854507014407500,1.5200000000000000,1.0335130802288500,-0.013380866803977100,-26.439813336689600,0.057403979544427400,0.156,8.0,4.160000000000000,4.026,85.24200000000000,0.1863200953378380,7.072000000000000,-0.016503927547796200,56.08114800000000,2.872633813703460,1.38,0.02738612787525820,61.8,3.8340579025361600,3.598E-07,6.04407312993481E-07,74.56,38.019310882760600,1801.2,239.62616718547200,162.0,24.899799195977500,1.296E-05,5.97687209165463E-06,0.0,0.0,https://www.sciencedirect.com/science/article/pii/S1044580318322435
149,0.0,0.0,0.0,20.0,20.0,20.0,20.0,20.0,0.0,0.0,0.0,0.0,1473,92.0,1073,1.0,455.0,700.0,58.0,8.027647867162900,-0.15980167436505700,-0.07488576144497480,-0.1970666115006310,0.02249639513229990,5.793658001760470,-0.0042854507014407500,1.5200000000000000,1.0335130802288500,-0.013380866803977100,-26.439813336689600,0.057403979544427400,0.156,8.0,4.160000000000000,4.026,85.24200000000000,0.1863200953378380,7.072000000000000,-0.016503927547796200,56.08114800000000,2.872633813703460,1.38,0.02738612787525820,61.8,3.8340579025361600,3.598E-07,6.04407312993481E-07,74.56,38.019310882760600,1801.2,239.62616718547200,162.0,24.899799195977500,1.296E-05,5.97687209165463E-06,773.0,773.0,https://www.sciencedirect.com/science/article/pii/S1044580318322435
