Repository: jeffwongqy/Accelerated-Design-of-High-Entropy-Alloys-Using-DNN-Based-Multi-Output-Regression

#### _A*STAR Institute of High Performance Computing (IHPC) ARIA Internship Project on Materials Informatics 2024_

# Cloud-Based HEA Property Prediction on AWS

## References
[1] Wang, J., Kwon, H., Kim, H. S., & Lee, B.-J. (2023). A neural network model for high entropy alloy design. Npj Computational Materials, 9(1). https://doi.org/10.1038/s41524-023-01010-x

File: dnn_modelling/compList_with_descriptors__references_30May2024.csv (part 5 of 12)
,C,Al,V,Cr,Mn,Fe,Co,Ni,Cu,Mo,Ti,B,Hom_Temp(K),CR(%),Anneal_Temp(K),Anneal_Time(h),YS(Mpa),UTS(Mpa),El(%),Density,Miedema_dH_inter,Miedema_dH_amor,Miedema_dH_ss_min,Yang delta,Yang omega,APE mean,Radii local mismatch,Radii gamma,Configuration entropy,Lambda entropy,Electronegativity delta,Electronegativity local mismatch,VEC mean,Mixing enthalpy,Mean cohesive energy,Shear modulus mean,Shear modulus delta,Shear modulus local mismatch,Shear modulus strength model,mean atomic_mass,std_dev atomic_mass,mean atomic_radius,std_dev atomic_radius,mean mendeleev_no,std_dev mendeleev_no,mean electrical_resistivity,std_dev electrical_resistivity,mean thermal_conductivity,std_dev thermal_conductivity,mean melting_point,std_dev melting_point,mean bulk_modulus,std_dev bulk_modulus,mean coefficient_of_linear_thermal_expansion,std_dev coefficient_of_linear_thermal_expansion,constraint_1,constraint_2,References
202,0.0,0.0,0.0,20.0,20.0,20.0,20.0,20.0,0.0,0.0,0.0,0.0,1423,95.0,1073,1.0,494.82,735.6,38.7,8.027647867162900,-0.15980167436505700,-0.07488576144497480,-0.1970666115006310,0.02249639513229990,5.793658001760470,-0.0042854507014407500,1.5200000000000000,1.0335130802288500,-0.013380866803977100,-26.439813336689600,0.057403979544427400,0.156,8.0,4.160000000000000,4.026,85.24200000000000,0.1863200953378380,7.072000000000000,-0.016503927547796200,56.08114800000000,2.872633813703460,1.38,0.02738612787525820,61.8,3.8340579025361600,3.598E-07,6.04407312993481E-07,74.56,38.019310882760600,1801.2,239.62616718547200,162.0,24.899799195977500,1.296E-05,5.97687209165463E-06,773.0,773.0,https://link.springer.com/article/10.1007/s11661-019-05231-y
203,0.0,0.0,0.0,20.0,20.0,20.0,20.0,20.0,0.0,0.0,0.0,0.0,1423,95.0,1173,1.0,366.88,673.25,42.55,8.027647867162900,-0.15980167436505700,-0.07488576144497480,-0.1970666115006310,0.02249639513229990,5.793658001760470,-0.0042854507014407500,1.5200000000000000,1.0335130802288500,-0.013380866803977100,-26.439813336689600,0.057403979544427400,0.156,8.0,4.160000000000000,4.026,85.24200000000000,0.1863200953378380,7.072000000000000,-0.016503927547796200,56.08114800000000,2.872633813703460,1.38,0.02738612787525820,61.8,3.8340579025361600,3.598E-07,6.04407312993481E-07,74.56,38.019310882760600,1801.2,239.62616718547200,162.0,24.899799195977500,1.296E-05,5.97687209165463E-06,873.0,873.0,https://link.springer.com/article/10.1007/s11661-019-05231-y
204,0.0,0.0,0.0,20.0,20.0,20.0,20.0,20.0,0.0,0.0,0.0,0.0,1423,95.0,1273,1.0,290.65,618.51,43.15,8.027647867162900,-0.15980167436505700,-0.07488576144497480,-0.1970666115006310,0.02249639513229990,5.793658001760470,-0.0042854507014407500,1.5200000000000000,1.0335130802288500,-0.013380866803977100,-26.439813336689600,0.057403979544427400,0.156,8.0,4.160000000000000,4.026,85.24200000000000,0.1863200953378380,7.072000000000000,-0.016503927547796200,56.08114800000000,2.872633813703460,1.38,0.02738612787525820,61.8,3.8340579025361600,3.598E-07,6.04407312993481E-07,74.56,38.019310882760600,1801.2,239.62616718547200,162.0,24.899799195977500,1.296E-05,5.97687209165463E-06,973.0,973.0,https://link.springer.com/article/10.1007/s11661-019-05231-y
205,0.0,0.0,0.0,20.0,20.0,20.0,20.0,20.0,0.0,0.0,0.0,0.0,1423,95.0,1373,1.0,258.76,598.75,45.05,8.027647867162900,-0.15980167436505700,-0.07488576144497480,-0.1970666115006310,0.02249639513229990,5.793658001760470,-0.0042854507014407500,1.5200000000000000,1.0335130802288500,-0.013380866803977100,-26.439813336689600,0.057403979544427400,0.156,8.0,4.160000000000000,4.026,85.24200000000000,0.1863200953378380,7.072000000000000,-0.016503927547796200,56.08114800000000,2.872633813703460,1.38,0.02738612787525820,61.8,3.8340579025361600,3.598E-07,6.04407312993481E-07,74.56,38.019310882760600,1801.2,239.62616718547200,162.0,24.899799195977500,1.296E-05,5.97687209165463E-06,1073.0,1073.0,https://link.springer.com/article/10.1007/s11661-019-05231-y
206,0.0,13.04,0.0,21.74,0.0,21.74,21.74,21.74,0.0,0.0,0.0,0.0,1373,0.0,1173,0.03333,360.0,846.0,37.0,7.1966913382335000,0.1566488141453450,0.20187041910293700,0.06002960545982690,0.04087206484761340,2.3478443703424200,-0.009510284874953300,2.4004438400000000,1.0763247546776200,-0.01324144141528630,-7.926511717190020,0.06654818614328650,0.17333302000000000,7.5654,9.86630768,4.18351,79.489942,0.3263956324853350,13.0446743748,-0.058386973869765000,52.53506952644,11.485702256712700,1.3587,0.05400194714756460,64.5646,7.745376319224040,8.15674E-08,3.6051649240006E-08,109.99500000000000,54.85499405157830,1749.398288,401.71367830551100,159.9164,37.487747541992700,1.238218E-05,5.88874290406216E-06,29.097090000000000,0.9698060097000000,https://link.springer.com/article/10.1007/s12613-020-2084-2
207,0.0,13.04,0.0,21.74,0.0,21.74,21.74,21.74,0.0,0.0,0.0,0.0,1373,3.0,1173,0.03333,430.0,851.0,34.5,7.1966913382335000,0.1566488141453450,0.20187041910293700,0.06002960545982690,0.04087206484761340,2.3478443703424200,-0.009510284874953300,2.4004438400000000,1.0763247546776200,-0.01324144141528630,-7.926511717190020,0.06654818614328650,0.17333302000000000,7.5654,9.86630768,4.18351,79.489942,0.3263956324853350,13.0446743748,-0.058386973869765000,52.53506952644,11.485702256712700,1.3587,0.05400194714756460,64.5646,7.745376319224040,8.15674E-08,3.6051649240006E-08,109.99500000000000,54.85499405157830,1749.398288,401.71367830551100,159.9164,37.487747541992700,1.238218E-05,5.88874290406216E-06,29.097090000000000,0.9698060097000000,https://link.springer.com/article/10.1007/s12613-020-2084-2
208,0.0,13.04,0.0,21.74,0.0,21.74,21.74,21.74,0.0,0.0,0.0,0.0,1373,5.0,1173,0.03333,517.0,894.0,31.0,7.1966913382335000,0.1566488141453450,0.20187041910293700,0.06002960545982690,0.04087206484761340,2.3478443703424200,-0.009510284874953300,2.4004438400000000,1.0763247546776200,-0.01324144141528630,-7.926511717190020,0.06654818614328650,0.17333302000000000,7.5654,9.86630768,4.18351,79.489942,0.3263956324853350,13.0446743748,-0.058386973869765000,52.53506952644,11.485702256712700,1.3587,0.05400194714756460,64.5646,7.745376319224040,8.15674E-08,3.6051649240006E-08,109.99500000000000,54.85499405157830,1749.398288,401.71367830551100,159.9164,37.487747541992700,1.238218E-05,5.88874290406216E-06,29.097090000000000,0.9698060097000000,https://link.springer.com/article/10.1007/s12613-020-2084-2
209,0.0,13.04,0.0,21.74,0.0,21.74,21.74,21.74,0.0,0.0,0.0,0.0,1373,10.0,1173,0.03333,702.0,945.0,17.0,7.1966913382335000,0.1566488141453450,0.20187041910293700,0.06002960545982690,0.04087206484761340,2.3478443703424200,-0.009510284874953300,2.4004438400000000,1.0763247546776200,-0.01324144141528630,-7.926511717190020,0.06654818614328650,0.17333302000000000,7.5654,9.86630768,4.18351,79.489942,0.3263956324853350,13.0446743748,-0.058386973869765000,52.53506952644,11.485702256712700,1.3587,0.05400194714756460,64.5646,7.745376319224040,8.15674E-08,3.6051649240006E-08,109.99500000000000,54.85499405157830,1749.398288,401.71367830551100,159.9164,37.487747541992700,1.238218E-05,5.88874290406216E-06,29.097090000000000,0.9698060097000000,https://link.springer.com/article/10.1007/s12613-020-2084-2
210,0.0,13.04,0.0,21.74,0.0,21.74,21.74,21.74,0.0,0.0,0.0,0.0,1373,30.0,1173,0.03333,906.0,1085.0,10.3,7.1966913382335000,0.1566488141453450,0.20187041910293700,0.06002960545982690,0.04087206484761340,2.3478443703424200,-0.009510284874953300,2.4004438400000000,1.0763247546776200,-0.01324144141528630,-7.926511717190020,0.06654818614328650,0.17333302000000000,7.5654,9.86630768,4.18351,79.489942,0.3263956324853350,13.0446743748,-0.058386973869765000,52.53506952644,11.485702256712700,1.3587,0.05400194714756460,64.5646,7.745376319224040,8.15674E-08,3.6051649240006E-08,109.99500000000000,54.85499405157830,1749.398288,401.71367830551100,159.9164,37.487747541992700,1.238218E-05,5.88874290406216E-06,29.097090000000000,0.9698060097000000,https://link.springer.com/article/10.1007/s12613-020-2084-2
211,0.0,13.04,0.0,21.74,0.0,21.74,21.74,21.74,0.0,0.0,0.0,0.0,1373,50.0,1173,0.03333,1205.0,1318.0,4.0,7.1966913382335000,0.1566488141453450,0.20187041910293700,0.06002960545982690,0.04087206484761340,2.3478443703424200,-0.009510284874953300,2.4004438400000000,1.0763247546776200,-0.01324144141528630,-7.926511717190020,0.06654818614328650,0.17333302000000000,7.5654,9.86630768,4.18351,79.489942,0.3263956324853350,13.0446743748,-0.058386973869765000,52.53506952644,11.485702256712700,1.3587,0.05400194714756460,64.5646,7.745376319224040,8.15674E-08,3.6051649240006E-08,109.99500000000000,54.85499405157830,1749.398288,401.71367830551100,159.9164,37.487747541992700,1.238218E-05,5.88874290406216E-06,29.097090000000000,0.9698060097000000,https://link.springer.com/article/10.1007/s12613-020-2084-2
212,0.63,0.0,0.0,9.24,30.48,49.34,10.31,0.0,0.0,0.0,0.0,0.0,1473,67.0,673,0.05,1280.0,1530.0,13.2,7.752344156021810,-0.014806994164822700,0.0518977901156121,-0.1330516575199120,0.040441859838914000,7.563764129604120,-0.0018907965704529200,1.9214496000000000,1.3475215800368800,-0.009951214433642450,-6.084345189101320,0.05524127053239680,0.1331205290000000,7.588300000000000,2.32123696,3.8796480000000000,85.050436,0.36687875149875600,6.441088060800000,-0.026191368077251700,55.2551585705,4.720453171982260,1.3904350000000000,0.07105032317331420,60.8491,3.9334967060320800,5.691728E-07,1.21085711571403E-06,61.72704000000000,45.54836627895360,1764.1914000000000,308.9008341695810,154.0039,31.609847650030200,1.427407E-05,6.64301853988518E-06,18.650000000000000,0.9325000000000000,https://www.sciencedirect.com/science/article/pii/S1359645418308097
213,0.63,0.0,0.0,9.24,30.48,49.34,10.31,0.0,0.0,0.0,0.0,0.0,1473,67.0,673,0.16667,1276.0,1516.0,11.7,7.752344156021810,-0.014806994164822700,0.0518977901156121,-0.1330516575199120,0.040441859838914000,7.563764129604120,-0.0018907965704529200,1.9214496000000000,1.3475215800368800,-0.009951214433642450,-6.084345189101320,0.05524127053239680,0.1331205290000000,7.588300000000000,2.32123696,3.8796480000000000,85.050436,0.36687875149875600,6.441088060800000,-0.026191368077251700,55.2551585705,4.720453171982260,1.3904350000000000,0.07105032317331420,60.8491,3.9334967060320800,5.691728E-07,1.21085711571403E-06,61.72704000000000,45.54836627895360,1764.1914000000000,308.9008341695810,154.0039,31.609847650030200,1.427407E-05,6.64301853988518E-06,62.167910000000000,10.3615255597,https://www.sciencedirect.com/science/article/pii/S1359645418308097
214,0.63,0.0,0.0,9.24,30.48,49.34,10.31,0.0,0.0,0.0,0.0,0.0,1473,67.0,923,0.05,825.0,1052.0,33.3,7.752344156021810,-0.014806994164822700,0.0518977901156121,-0.1330516575199120,0.040441859838914000,7.563764129604120,-0.0018907965704529200,1.9214496000000000,1.3475215800368800,-0.009951214433642450,-6.084345189101320,0.05524127053239680,0.1331205290000000,7.588300000000000,2.32123696,3.8796480000000000,85.050436,0.36687875149875600,6.441088060800000,-0.026191368077251700,55.2551585705,4.720453171982260,1.3904350000000000,0.07105032317331420,60.8491,3.9334967060320800,5.691728E-07,1.21085711571403E-06,61.72704000000000,45.54836627895360,1764.1914000000000,308.9008341695810,154.0039,31.609847650030200,1.427407E-05,6.64301853988518E-06,31.150000000000000,1.5575000000000000,https://www.sciencedirect.com/science/article/pii/S1359645418308097
215,0.63,0.0,0.0,9.24,30.48,49.34,10.31,0.0,0.0,0.0,0.0,0.0,1473,67.0,923,0.16667,734.0,991.0,41.0,7.752344156021810,-0.014806994164822700,0.0518977901156121,-0.1330516575199120,0.040441859838914000,7.563764129604120,-0.0018907965704529200,1.9214496000000000,1.3475215800368800,-0.009951214433642450,-6.084345189101320,0.05524127053239680,0.1331205290000000,7.588300000000000,2.32123696,3.8796480000000000,85.050436,0.36687875149875600,6.441088060800000,-0.026191368077251700,55.2551585705,4.720453171982260,1.3904350000000000,0.07105032317331420,60.8491,3.9334967060320800,5.691728E-07,1.21085711571403E-06,61.72704000000000,45.54836627895360,1764.1914000000000,308.9008341695810,154.0039,31.609847650030200,1.427407E-05,6.64301853988518E-06,103.83541000000000,17.306247784700000,https://www.sciencedirect.com/science/article/pii/S1359645418308097
216,0.63,0.0,0.0,9.24,30.48,49.34,10.31,0.0,0.0,0.0,0.0,0.0,1473,67.0,1023,0.05,595.0,933.0,62.2,7.752344156021810,-0.014806994164822700,0.0518977901156121,-0.1330516575199120,0.040441859838914000,7.563764129604120,-0.0018907965704529200,1.9214496000000000,1.3475215800368800,-0.009951214433642450,-6.084345189101320,0.05524127053239680,0.1331205290000000,7.588300000000000,2.32123696,3.8796480000000000,85.050436,0.36687875149875600,6.441088060800000,-0.026191368077251700,55.2551585705,4.720453171982260,1.3904350000000000,0.07105032317331420,60.8491,3.9334967060320800,5.691728E-07,1.21085711571403E-06,61.72704000000000,45.54836627895360,1764.1914000000000,308.9008341695810,154.0039,31.609847650030200,1.427407E-05,6.64301853988518E-06,36.15,1.8075000000000000,https://www.sciencedirect.com/science/article/pii/S1359645418308097
217,0.63,0.0,0.0,9.24,30.48,49.34,10.31,0.0,0.0,0.0,0.0,0.0,1473,67.0,1023,0.16667,546.0,929.0,59.3,7.752344156021810,-0.014806994164822700,0.0518977901156121,-0.1330516575199120,0.040441859838914000,7.563764129604120,-0.0018907965704529200,1.9214496000000000,1.3475215800368800,-0.009951214433642450,-6.084345189101320,0.05524127053239680,0.1331205290000000,7.588300000000000,2.32123696,3.8796480000000000,85.050436,0.36687875149875600,6.441088060800000,-0.026191368077251700,55.2551585705,4.720453171982260,1.3904350000000000,0.07105032317331420,60.8491,3.9334967060320800,5.691728E-07,1.21085711571403E-06,61.72704000000000,45.54836627895360,1764.1914000000000,308.9008341695810,154.0039,31.609847650030200,1.427407E-05,6.64301853988518E-06,120.50241000000000,20.0841366747,https://www.sciencedirect.com/science/article/pii/S1359645418308097
218,0.0,0.0,0.0,26.0,20.0,20.0,20.0,14.0,0.0,0.0,0.0,0.0,1473,0.0,0,0.0,174.0,429.0,50.0,7.92655742839246,-0.14445332076447400,-0.061435124220846800,-0.16945352588631000,0.02263654223740410,6.496195524037870,-0.00855455424517188,1.5536000000000000,1.0334905142684800,-0.013228885083080500,-25.81683902460450,0.05591992240340040,0.15174000000000000,7.760000000000000,3.723200000000000,4.0056,87.74100000000000,0.19712381669468900,8.198020000000000,-0.019311975183317400,55.679310000000000,2.978219717856280,1.383,0.026601100862632200,61.2,3.751891551192170,3.631E-07,6.05347105855066E-07,74.74,38.29753004131450,1828.32,259.74677570161800,160.8,24.48665692383820,1.245E-05,6.37347753926312E-06,0.0,0.0,https://www.sciencedirect.com/science/article/pii/S1044580317324804
219,0.0,0.0,0.0,26.0,20.0,20.0,20.0,14.0,0.0,0.0,0.0,0.0,1473,70.0,0,0.0,1420.0,1507.0,5.4,7.92655742839246,-0.14445332076447400,-0.061435124220846800,-0.16945352588631000,0.02263654223740410,6.496195524037870,-0.00855455424517188,1.5536000000000000,1.0334905142684800,-0.013228885083080500,-25.81683902460450,0.05591992240340040,0.15174000000000000,7.760000000000000,3.723200000000000,4.0056,87.74100000000000,0.19712381669468900,8.198020000000000,-0.019311975183317400,55.679310000000000,2.978219717856280,1.383,0.026601100862632200,61.2,3.751891551192170,3.631E-07,6.05347105855066E-07,74.74,38.29753004131450,1828.32,259.74677570161800,160.8,24.48665692383820,1.245E-05,6.37347753926312E-06,0.0,0.0,https://www.sciencedirect.com/science/article/pii/S1044580317324804
220,0.0,0.0,0.0,26.0,20.0,20.0,20.0,14.0,0.0,0.0,0.0,0.0,1473,70.0,873,1.0,1419.0,1638.0,3.7,7.92655742839246,-0.14445332076447400,-0.061435124220846800,-0.16945352588631000,0.02263654223740410,6.496195524037870,-0.00855455424517188,1.5536000000000000,1.0334905142684800,-0.013228885083080500,-25.81683902460450,0.05591992240340040,0.15174000000000000,7.760000000000000,3.723200000000000,4.0056,87.74100000000000,0.19712381669468900,8.198020000000000,-0.019311975183317400,55.679310000000000,2.978219717856280,1.383,0.026601100862632200,61.2,3.751891551192170,3.631E-07,6.05347105855066E-07,74.74,38.29753004131450,1828.32,259.74677570161800,160.8,24.48665692383820,1.245E-05,6.37347753926312E-06,573.0,573.0,https://www.sciencedirect.com/science/article/pii/S1044580317324804
221,0.0,0.0,0.0,26.0,20.0,20.0,20.0,14.0,0.0,0.0,0.0,0.0,1473,70.0,1073,1.0,952.0,1092.0,13.4,7.92655742839246,-0.14445332076447400,-0.061435124220846800,-0.16945352588631000,0.02263654223740410,6.496195524037870,-0.00855455424517188,1.5536000000000000,1.0334905142684800,-0.013228885083080500,-25.81683902460450,0.05591992240340040,0.15174000000000000,7.760000000000000,3.723200000000000,4.0056,87.74100000000000,0.19712381669468900,8.198020000000000,-0.019311975183317400,55.679310000000000,2.978219717856280,1.383,0.026601100862632200,61.2,3.751891551192170,3.631E-07,6.05347105855066E-07,74.74,38.29753004131450,1828.32,259.74677570161800,160.8,24.48665692383820,1.245E-05,6.37347753926312E-06,773.0,773.0,https://www.sciencedirect.com/science/article/pii/S1044580317324804
222,0.0,0.0,0.0,26.0,20.0,20.0,20.0,14.0,0.0,0.0,0.0,0.0,1473,70.0,1173,1.0,734.0,964.0,27.5,7.92655742839246,-0.14445332076447400,-0.061435124220846800,-0.16945352588631000,0.02263654223740410,6.496195524037870,-0.00855455424517188,1.5536000000000000,1.0334905142684800,-0.013228885083080500,-25.81683902460450,0.05591992240340040,0.15174000000000000,7.760000000000000,3.723200000000000,4.0056,87.74100000000000,0.19712381669468900,8.198020000000000,-0.019311975183317400,55.679310000000000,2.978219717856280,1.383,0.026601100862632200,61.2,3.751891551192170,3.631E-07,6.05347105855066E-07,74.74,38.29753004131450,1828.32,259.74677570161800,160.8,24.48665692383820,1.245E-05,6.37347753926312E-06,873.0,873.0,https://www.sciencedirect.com/science/article/pii/S1044580317324804
223,0.0,0.0,0.0,26.0,20.0,20.0,20.0,14.0,0.0,0.0,0.0,0.0,1473,70.0,1273,1.0,440.0,828.0,42.9,7.92655742839246,-0.14445332076447400,-0.061435124220846800,-0.16945352588631000,0.02263654223740410,6.496195524037870,-0.00855455424517188,1.5536000000000000,1.0334905142684800,-0.013228885083080500,-25.81683902460450,0.05591992240340040,0.15174000000000000,7.760000000000000,3.723200000000000,4.0056,87.74100000000000,0.19712381669468900,8.198020000000000,-0.019311975183317400,55.679310000000000,2.978219717856280,1.383,0.026601100862632200,61.2,3.751891551192170,3.631E-07,6.05347105855066E-07,74.74,38.29753004131450,1828.32,259.74677570161800,160.8,24.48665692383820,1.245E-05,6.37347753926312E-06,973.0,973.0,https://www.sciencedirect.com/science/article/pii/S1044580317324804
224,0.0,0.0,0.0,26.0,20.0,20.0,20.0,14.0,0.0,0.0,0.0,0.0,1473,70.0,1373,1.0,212.0,623.0,73.3,7.92655742839246,-0.14445332076447400,-0.061435124220846800,-0.16945352588631000,0.02263654223740410,6.496195524037870,-0.00855455424517188,1.5536000000000000,1.0334905142684800,-0.013228885083080500,-25.81683902460450,0.05591992240340040,0.15174000000000000,7.760000000000000,3.723200000000000,4.0056,87.74100000000000,0.19712381669468900,8.198020000000000,-0.019311975183317400,55.679310000000000,2.978219717856280,1.383,0.026601100862632200,61.2,3.751891551192170,3.631E-07,6.05347105855066E-07,74.74,38.29753004131450,1828.32,259.74677570161800,160.8,24.48665692383820,1.245E-05,6.37347753926312E-06,1073.0,1073.0,https://www.sciencedirect.com/science/article/pii/S1044580317324804
225,0.0,14.1,0.0,6.0,32.9,28.2,0.0,18.8,0.0,0.0,0.0,0.0,0,0.0,0,0.0,679.0,931.0,17.8,6.903960394333520,0.13930407069950600,0.18243977598320400,0.013077961415928400,0.04100241228937010,1.861486362127930,-0.01895822744887210,2.7871470000000000,1.0759713832284000,-0.012320912160890600,-7.328651073422630,0.07299912626582650,0.19106487000000000,7.222000000000000,10.575188000000000,3.726350000000000,73.02431,0.2884271616022010,9.303274470000000,-0.04517090513880330,51.7814289476,11.728603703763900,1.3694500000000000,0.059965939594207100,64.238,8.021135524144550,5.26923E-07,7.37182518572797E-07,81.0092,82.5654706776512,1597.73627,365.43699644297600,141.576,41.30270466146060,1.65372E-05,6.42966301122608E-06,0.0,0.0,https://www.sciencedirect.com/science/article/pii/S0925838815312482
226,0.0,14.1,0.0,6.0,32.9,28.2,0.0,18.8,0.0,0.0,0.0,0.0,0,65.0,0,0.0,1442.0,1521.0,2.3,6.903960394333520,0.13930407069950600,0.18243977598320400,0.013077961415928400,0.04100241228937010,1.861486362127930,-0.01895822744887210,2.7871470000000000,1.0759713832284000,-0.012320912160890600,-7.328651073422630,0.07299912626582650,0.19106487000000000,7.222000000000000,10.575188000000000,3.726350000000000,73.02431,0.2884271616022010,9.303274470000000,-0.04517090513880330,51.7814289476,11.728603703763900,1.3694500000000000,0.059965939594207100,64.238,8.021135524144550,5.26923E-07,7.37182518572797E-07,81.0092,82.5654706776512,1597.73627,365.43699644297600,141.576,41.30270466146060,1.65372E-05,6.42966301122608E-06,0.0,0.0,https://www.sciencedirect.com/science/article/pii/S0925838815312482
227,0.0,14.1,0.0,6.0,32.9,28.2,0.0,18.8,0.0,0.0,0.0,0.0,0,65.0,1273,1.0,599.0,868.0,19.5,6.903960394333520,0.13930407069950600,0.18243977598320400,0.013077961415928400,0.04100241228937010,1.861486362127930,-0.01895822744887210,2.7871470000000000,1.0759713832284000,-0.012320912160890600,-7.328651073422630,0.07299912626582650,0.19106487000000000,7.222000000000000,10.575188000000000,3.726350000000000,73.02431,0.2884271616022010,9.303274470000000,-0.04517090513880330,51.7814289476,11.728603703763900,1.3694500000000000,0.059965939594207100,64.238,8.021135524144550,5.26923E-07,7.37182518572797E-07,81.0092,82.5654706776512,1597.73627,365.43699644297600,141.576,41.30270466146060,1.65372E-05,6.42966301122608E-06,973.0,973.0,https://www.sciencedirect.com/science/article/pii/S0925838815312482
228,0.0,3.7,0.0,18.52,0.0,18.52,18.52,37.04,3.7,0.0,0.0,0.0,1473,93.0,973,20.0,719.0,1048.0,30.4,8.04098652678775,0.03420108010713080,0.10314209942642600,-0.03828130883151250,0.025894543940934200,5.090153870489960,0.005814769502963750,1.3164534800000000,1.0766408840672000,-0.01287635408665660,-19.203322598278100,0.05475406887537110,0.14167170360000000,8.481600000000000,4.531615840000000,4.26414,81.315488,0.24904960178113300,9.547137013600000,-0.03393947741364160,55.9761537222,7.315114051415900,1.3648200000000000,0.037703700431834100,64.1472,5.847891636576720,8.14566E-08,3.30829216343282E-08,107.9462,73.15344265970750,1791.3938800000000,290.3219666110880,169.116,23.928392191837300,1.1929E-05,4.53287366017611E-06,13460.0,269200.0,https://www.sciencedirect.com/science/article/pii/S0921509317305920
229,0.0,3.7,0.0,18.52,0.0,18.52,18.52,37.04,3.7,0.0,0.0,0.0,1473,93.0,1073,1.0,460.0,732.0,31.7,8.04098652678775,0.03420108010713080,0.10314209942642600,-0.03828130883151250,0.025894543940934200,5.090153870489960,0.005814769502963750,1.3164534800000000,1.0766408840672000,-0.01287635408665660,-19.203322598278100,0.05475406887537110,0.14167170360000000,8.481600000000000,4.531615840000000,4.26414,81.315488,0.24904960178113300,9.547137013600000,-0.03393947741364160,55.9761537222,7.315114051415900,1.3648200000000000,0.037703700431834100,64.1472,5.847891636576720,8.14566E-08,3.30829216343282E-08,107.9462,73.15344265970750,1791.3938800000000,290.3219666110880,169.116,23.928392191837300,1.1929E-05,4.53287366017611E-06,773.0,773.0,https://www.sciencedirect.com/science/article/pii/S0921509317305920
230,0.0,9.09,0.0,18.182,18.182,18.182,18.182,18.182,0.0,0.0,0.0,0.0,1473,78.6,1273,0.25,730.0,968.0,29.1,7.360357462718250,0.07339585181733440,0.1292537610686000,-0.006523249874254730,0.036682672912327500,2.878796564326920,-0.0015675776806045000,2.3635618172000000,1.0762331980510900,-0.014697116487132200,-10.922201630394000,0.06825626759561850,0.1839645669000000,7.5455000000000000,8.7929752016,3.9681876000000000,79.9105332,0.28360001925089400,10.691581460200000,-0.044912611030677200,53.43599350554000,9.58817730711265,1.368183,0.04847534629386750,63.45438,6.786548481141460,3.2954848E-07,5.76671208781743E-07,89.143996,62.0153202109228,1722.3233430000000,354.7107717186640,154.18260000000000,35.84886974086550,1.3881726E-05,6.45892192367031E-06,243.25,60.8125,https://www.sciencedirect.com/science/article/pii/S0921509318306907
231,0.0,9.09,0.0,18.182,18.182,18.182,18.182,18.182,0.0,0.0,0.0,0.0,1473,78.6,1373,0.16667,409.0,755.0,43.9,7.360357462718250,0.07339585181733440,0.1292537610686000,-0.006523249874254730,0.036682672912327500,2.878796564326920,-0.0015675776806045000,2.3635618172000000,1.0762331980510900,-0.014697116487132200,-10.922201630394000,0.06825626759561850,0.1839645669000000,7.5455000000000000,8.7929752016,3.9681876000000000,79.9105332,0.28360001925089400,10.691581460200000,-0.044912611030677200,53.43599350554000,9.58817730711265,1.368183,0.04847534629386750,63.45438,6.786548481141460,3.2954848E-07,5.76671208781743E-07,89.143996,62.0153202109228,1722.3233430000000,354.7107717186640,154.18260000000000,35.84886974086550,1.3881726E-05,6.45892192367031E-06,178.83691000000000,29.806747789700000,https://www.sciencedirect.com/science/article/pii/S0921509318306907
232,0.0,9.09,0.0,18.182,18.182,18.182,18.182,18.182,0.0,0.0,0.0,0.0,1473,78.6,1473,0.08333,278.0,619.0,60.4,7.360357462718250,0.07339585181733440,0.1292537610686000,-0.006523249874254730,0.036682672912327500,2.878796564326920,-0.0015675776806045000,2.3635618172000000,1.0762331980510900,-0.014697116487132200,-10.922201630394000,0.06825626759561850,0.1839645669000000,7.5455000000000000,8.7929752016,3.9681876000000000,79.9105332,0.28360001925089400,10.691581460200000,-0.044912611030677200,53.43599350554000,9.58817730711265,1.368183,0.04847534629386750,63.45438,6.786548481141460,3.2954848E-07,5.76671208781743E-07,89.143996,62.0153202109228,1722.3233430000000,354.7107717186640,154.18260000000000,35.84886974086550,1.3881726E-05,6.45892192367031E-06,97.74609,8.1451816797,https://www.sciencedirect.com/science/article/pii/S0921509318306907
233,0.0,0.0,0.0,20.0,20.0,20.0,20.0,20.0,0.0,0.0,0.0,0.0,1373,50.0,0,0.0,1250.0,1327.0,19.3,8.027647867162900,-0.15980167436505700,-0.07488576144497480,-0.1970666115006310,0.02249639513229990,5.793658001760470,-0.0042854507014407500,1.5200000000000000,1.0335130802288500,-0.013380866803977100,-26.439813336689600,0.057403979544427400,0.156,8.0,4.160000000000000,4.026,85.24200000000000,0.1863200953378380,7.072000000000000,-0.016503927547796200,56.08114800000000,2.872633813703460,1.38,0.02738612787525820,61.8,3.8340579025361600,3.598E-07,6.04407312993481E-07,74.56,38.019310882760600,1801.2,239.62616718547200,162.0,24.899799195977500,1.296E-05,5.97687209165463E-06,0.0,0.0,https://www.sciencedirect.com/science/article/pii/S0921509317309851
234,0.0,0.0,0.0,20.0,20.0,20.0,20.0,20.0,0.0,0.0,0.0,0.0,1373,50.0,923,1.0,625.0,855.0,50.7,8.027647867162900,-0.15980167436505700,-0.07488576144497480,-0.1970666115006310,0.02249639513229990,5.793658001760470,-0.0042854507014407500,1.5200000000000000,1.0335130802288500,-0.013380866803977100,-26.439813336689600,0.057403979544427400,0.156,8.0,4.160000000000000,4.026,85.24200000000000,0.1863200953378380,7.072000000000000,-0.016503927547796200,56.08114800000000,2.872633813703460,1.38,0.02738612787525820,61.8,3.8340579025361600,3.598E-07,6.04407312993481E-07,74.56,38.019310882760600,1801.2,239.62616718547200,162.0,24.899799195977500,1.296E-05,5.97687209165463E-06,623.0,623.0,https://www.sciencedirect.com/science/article/pii/S0921509317309851
235,0.0,0.0,0.0,20.0,20.0,20.0,20.0,20.0,0.0,0.0,0.0,0.0,1373,50.0,1073,1.0,351.0,700.0,58.7,8.027647867162900,-0.15980167436505700,-0.07488576144497480,-0.1970666115006310,0.02249639513229990,5.793658001760470,-0.0042854507014407500,1.5200000000000000,1.0335130802288500,-0.013380866803977100,-26.439813336689600,0.057403979544427400,0.156,8.0,4.160000000000000,4.026,85.24200000000000,0.1863200953378380,7.072000000000000,-0.016503927547796200,56.08114800000000,2.872633813703460,1.38,0.02738612787525820,61.8,3.8340579025361600,3.598E-07,6.04407312993481E-07,74.56,38.019310882760600,1801.2,239.62616718547200,162.0,24.899799195977500,1.296E-05,5.97687209165463E-06,773.0,773.0,https://www.sciencedirect.com/science/article/pii/S0921509317309851
236,0.0,0.0,0.0,20.0,20.0,20.0,20.0,20.0,0.0,0.0,0.0,0.0,1373,50.0,1273,1.0,194.0,599.0,63.2,8.027647867162900,-0.15980167436505700,-0.07488576144497480,-0.1970666115006310,0.02249639513229990,5.793658001760470,-0.0042854507014407500,1.5200000000000000,1.0335130802288500,-0.013380866803977100,-26.439813336689600,0.057403979544427400,0.156,8.0,4.160000000000000,4.026,85.24200000000000,0.1863200953378380,7.072000000000000,-0.016503927547796200,56.08114800000000,2.872633813703460,1.38,0.02738612787525820,61.8,3.8340579025361600,3.598E-07,6.04407312993481E-07,74.56,38.019310882760600,1801.2,239.62616718547200,162.0,24.899799195977500,1.296E-05,5.97687209165463E-06,973.0,973.0,https://www.sciencedirect.com/science/article/pii/S0921509317309851
237,0.0,0.0,0.0,2.0,27.0,40.0,5.0,26.0,0.0,0.0,0.0,0.0,1473,0.0,0,0.0,95.0,375.0,58.0,8.045940944095840,-0.09870870225123250,-0.025933312921840900,-0.22036203876204400,0.023480489066135400,5.175087334413050,0.0035057798283771600,1.4653000000000000,1.0335460578766900,-0.010794087079803400,-19.57814950099790,0.058392260724449200,0.15267500000000000,8.260000000000000,3.5788,3.9563000000000000,78.93640000000000,0.0770715192514655,2.192506,-0.0025252773165504900,56.418137900000000,1.9963409126506400,1.3845000000000000,0.027706627223027200,62.36,3.503494830367820,4.5306E-07,7.19343354265849E-07,64.646,41.97092160199230,1715.81,163.2595497710450,159.4,29.241536734093600,1.4811E-05,5.23443771709848E-06,0.0,0.0,https://www.sciencedirect.com/science/article/pii/S135964621300496X
238,0.0,0.0,0.0,2.0,27.0,40.0,5.0,26.0,0.0,0.0,0.0,0.0,1473,64.0,0,0.0,720.0,760.0,17.0,8.045940944095840,-0.09870870225123250,-0.025933312921840900,-0.22036203876204400,0.023480489066135400,5.175087334413050,0.0035057798283771600,1.4653000000000000,1.0335460578766900,-0.010794087079803400,-19.57814950099790,0.058392260724449200,0.15267500000000000,8.260000000000000,3.5788,3.9563000000000000,78.93640000000000,0.0770715192514655,2.192506,-0.0025252773165504900,56.418137900000000,1.9963409126506400,1.3845000000000000,0.027706627223027200,62.36,3.503494830367820,4.5306E-07,7.19343354265849E-07,64.646,41.97092160199230,1715.81,163.2595497710450,159.4,29.241536734093600,1.4811E-05,5.23443771709848E-06,0.0,0.0,https://www.sciencedirect.com/science/article/pii/S135964621300496X
239,0.0,0.0,0.0,2.0,27.0,40.0,5.0,26.0,0.0,0.0,0.0,0.0,1473,64.0,1173,0.16667,240.0,645.0,59.0,8.045940944095840,-0.09870870225123250,-0.025933312921840900,-0.22036203876204400,0.023480489066135400,5.175087334413050,0.0035057798283771600,1.4653000000000000,1.0335460578766900,-0.010794087079803400,-19.57814950099790,0.058392260724449200,0.15267500000000000,8.260000000000000,3.5788,3.9563000000000000,78.93640000000000,0.0770715192514655,2.192506,-0.0025252773165504900,56.418137900000000,1.9963409126506400,1.3845000000000000,0.027706627223027200,62.36,3.503494830367820,4.5306E-07,7.19343354265849E-07,64.646,41.97092160199230,1715.81,163.2595497710450,159.4,29.241536734093600,1.4811E-05,5.23443771709848E-06,145.50291,24.2509700097,https://www.sciencedirect.com/science/article/pii/S135964621300496X
240,0.0,0.0,0.0,20.0,20.0,20.0,20.0,20.0,0.0,0.0,0.0,0.0,1273,80.0,0,0.0,1120.0,1175.0,14.0,8.027647867162900,-0.15980167436505700,-0.07488576144497480,-0.1970666115006310,0.02249639513229990,5.793658001760470,-0.0042854507014407500,1.5200000000000000,1.0335130802288500,-0.013380866803977100,-26.439813336689600,0.057403979544427400,0.156,8.0,4.160000000000000,4.026,85.24200000000000,0.1863200953378380,7.072000000000000,-0.016503927547796200,56.08114800000000,2.872633813703460,1.38,0.02738612787525820,61.8,3.8340579025361600,3.598E-07,6.04407312993481E-07,74.56,38.019310882760600,1801.2,239.62616718547200,162.0,24.899799195977500,1.296E-05,5.97687209165463E-06,0.0,0.0,https://www.sciencedirect.com/science/article/pii/S0921509319301522
241,0.0,0.0,0.0,20.0,20.0,20.0,20.0,20.0,0.0,0.0,0.0,0.0,1273,80.0,773,1.0,1290.0,1415.0,3.6,8.027647867162900,-0.15980167436505700,-0.07488576144497480,-0.1970666115006310,0.02249639513229990,5.793658001760470,-0.0042854507014407500,1.5200000000000000,1.0335130802288500,-0.013380866803977100,-26.439813336689600,0.057403979544427400,0.156,8.0,4.160000000000000,4.026,85.24200000000000,0.1863200953378380,7.072000000000000,-0.016503927547796200,56.08114800000000,2.872633813703460,1.38,0.02738612787525820,61.8,3.8340579025361600,3.598E-07,6.04407312993481E-07,74.56,38.019310882760600,1801.2,239.62616718547200,162.0,24.899799195977500,1.296E-05,5.97687209165463E-06,473.0,473.0,https://www.sciencedirect.com/science/article/pii/S0921509319301522
242,0.0,0.0,0.0,20.0,20.0,20.0,20.0,20.0,0.0,0.0,0.0,0.0,1273,80.0,873,1.0,1135.0,1260.0,6.7,8.027647867162900,-0.15980167436505700,-0.07488576144497480,-0.1970666115006310,0.02249639513229990,5.793658001760470,-0.0042854507014407500,1.5200000000000000,1.0335130802288500,-0.013380866803977100,-26.439813336689600,0.057403979544427400,0.156,8.0,4.160000000000000,4.026,85.24200000000000,0.1863200953378380,7.072000000000000,-0.016503927547796200,56.08114800000000,2.872633813703460,1.38,0.02738612787525820,61.8,3.8340579025361600,3.598E-07,6.04407312993481E-07,74.56,38.019310882760600,1801.2,239.62616718547200,162.0,24.899799195977500,1.296E-05,5.97687209165463E-06,573.0,573.0,https://www.sciencedirect.com/science/article/pii/S0921509319301522
243,0.0,0.0,0.0,20.0,20.0,20.0,20.0,20.0,0.0,0.0,0.0,0.0,1273,80.0,973,1.0,585.0,815.0,42.7,8.027647867162900,-0.15980167436505700,-0.07488576144497480,-0.1970666115006310,0.02249639513229990,5.793658001760470,-0.0042854507014407500,1.5200000000000000,1.0335130802288500,-0.013380866803977100,-26.439813336689600,0.057403979544427400,0.156,8.0,4.160000000000000,4.026,85.24200000000000,0.1863200953378380,7.072000000000000,-0.016503927547796200,56.08114800000000,2.872633813703460,1.38,0.02738612787525820,61.8,3.8340579025361600,3.598E-07,6.04407312993481E-07,74.56,38.019310882760600,1801.2,239.62616718547200,162.0,24.899799195977500,1.296E-05,5.97687209165463E-06,673.0,673.0,https://www.sciencedirect.com/science/article/pii/S0921509319301522
244,0.0,0.0,0.0,20.0,20.0,20.0,20.0,20.0,0.0,0.0,0.0,0.0,1273,80.0,1073,1.0,425.0,735.0,52.5,8.027647867162900,-0.15980167436505700,-0.07488576144497480,-0.1970666115006310,0.02249639513229990,5.793658001760470,-0.0042854507014407500,1.5200000000000000,1.0335130802288500,-0.013380866803977100,-26.439813336689600,0.057403979544427400,0.156,8.0,4.160000000000000,4.026,85.24200000000000,0.1863200953378380,7.072000000000000,-0.016503927547796200,56.08114800000000,2.872633813703460,1.38,0.02738612787525820,61.8,3.8340579025361600,3.598E-07,6.04407312993481E-07,74.56,38.019310882760600,1801.2,239.62616718547200,162.0,24.899799195977500,1.296E-05,5.97687209165463E-06,773.0,773.0,https://www.sciencedirect.com/science/article/pii/S0921509319301522
245,0.0,0.0,0.0,20.0,20.0,20.0,20.0,20.0,0.0,0.0,0.0,0.0,1273,80.0,1173,1.0,270.0,630.0,60.5,8.027647867162900,-0.15980167436505700,-0.07488576144497480,-0.1970666115006310,0.02249639513229990,5.793658001760470,-0.0042854507014407500,1.5200000000000000,1.0335130802288500,-0.013380866803977100,-26.439813336689600,0.057403979544427400,0.156,8.0,4.160000000000000,4.026,85.24200000000000,0.1863200953378380,7.072000000000000,-0.016503927547796200,56.08114800000000,2.872633813703460,1.38,0.02738612787525820,61.8,3.8340579025361600,3.598E-07,6.04407312993481E-07,74.56,38.019310882760600,1801.2,239.62616718547200,162.0,24.899799195977500,1.296E-05,5.97687209165463E-06,873.0,873.0,https://www.sciencedirect.com/science/article/pii/S0921509319301522
246,0.0,6.96,0.0,23.26,0.0,23.26,23.26,23.26,0.0,0.0,0.0,0.0,1473,84.0,973,36.0,900.0,1074.0,25.0,7.6389925372473600,0.044866770579989500,0.1106650119098440,-0.021950760484724300,0.0328725523949021,3.1903405543666900,-0.0020937323153076100,1.8046038400000000,1.076514547606880,-0.01282360766227280,-11.867066329558700,0.05710435689370860,0.14832902000000000,7.884600000000000,7.26102768,4.23899,83.18855800000000,0.2717039959059170,10.975323574800000,-0.04209752926880710,54.32170094356000,9.00970842465208,1.3663,0.04523270509834380,63.4854,6.523173469615490,8.53826E-08,3.36409080280396E-08,101.25500000000000,42.204857540335300,1806.4457120000000,334.7780427786310,165.78360000000000,29.265859999823500,1.163282E-05,5.1760530416144E-06,24228.0,872208.0,https://www.sciencedirect.com/science/article/pii/S1359646218305384
247,0.0,0.0,0.0,25.0,0.0,37.5,35.0,2.5,0.0,0.0,0.0,0.0,1473,65.0,873,1.0,854.0,1213.0,14.0,8.044627557246430,-0.06738236586439700,0.0077979114308427600,-0.12769533994928300,0.017075754836744900,7.219793764362340,0.006394689507441920,0.9493750000000000,1.024035186061180,-0.009761004227781290,-33.4760863318588,0.03604129081791870,0.09478124999999990,7.9,2.55,4.277500000000000,88.36825,0.1868590504822610,7.8249562500000000,-0.01657514162344880,56.034853250000000,3.2708823987501800,1.38125,0.02949010085159880,61.2,3.447996917896770,9.205E-08,3.22017642033905E-08,90.775,10.615518797124200,1886.125,208.23798065259600,171.25,9.51027176355637,1.0535E-05,4.01671369010471E-06,573.0,573.0,https://www.sciencedirect.com/science/article/pii/S1044580319329481
248,0.0,0.0,0.0,25.0,0.0,37.5,35.0,2.5,0.0,0.0,0.0,0.0,1473,65.0,923,1.0,702.0,1143.0,21.0,8.044627557246430,-0.06738236586439700,0.0077979114308427600,-0.12769533994928300,0.017075754836744900,7.219793764362340,0.006394689507441920,0.9493750000000000,1.024035186061180,-0.009761004227781290,-33.4760863318588,0.03604129081791870,0.09478124999999990,7.9,2.55,4.277500000000000,88.36825,0.1868590504822610,7.8249562500000000,-0.01657514162344880,56.034853250000000,3.2708823987501800,1.38125,0.02949010085159880,61.2,3.447996917896770,9.205E-08,3.22017642033905E-08,90.775,10.615518797124200,1886.125,208.23798065259600,171.25,9.51027176355637,1.0535E-05,4.01671369010471E-06,623.0,623.0,https://www.sciencedirect.com/science/article/pii/S1044580319329481
249,0.0,0.0,0.0,25.0,0.0,37.5,35.0,2.5,0.0,0.0,0.0,0.0,1473,65.0,973,1.0,540.0,1101.0,24.0,8.044627557246430,-0.06738236586439700,0.0077979114308427600,-0.12769533994928300,0.017075754836744900,7.219793764362340,0.006394689507441920,0.9493750000000000,1.024035186061180,-0.009761004227781290,-33.4760863318588,0.03604129081791870,0.09478124999999990,7.9,2.55,4.277500000000000,88.36825,0.1868590504822610,7.8249562500000000,-0.01657514162344880,56.034853250000000,3.2708823987501800,1.38125,0.02949010085159880,61.2,3.447996917896770,9.205E-08,3.22017642033905E-08,90.775,10.615518797124200,1886.125,208.23798065259600,171.25,9.51027176355637,1.0535E-05,4.01671369010471E-06,673.0,673.0,https://www.sciencedirect.com/science/article/pii/S1044580319329481
250,0.0,0.0,0.0,25.0,0.0,37.5,35.0,2.5,0.0,0.0,0.0,0.0,1473,65.0,1073,1.0,453.0,1062.0,34.0,8.044627557246430,-0.06738236586439700,0.0077979114308427600,-0.12769533994928300,0.017075754836744900,7.219793764362340,0.006394689507441920,0.9493750000000000,1.024035186061180,-0.009761004227781290,-33.4760863318588,0.03604129081791870,0.09478124999999990,7.9,2.55,4.277500000000000,88.36825,0.1868590504822610,7.8249562500000000,-0.01657514162344880,56.034853250000000,3.2708823987501800,1.38125,0.02949010085159880,61.2,3.447996917896770,9.205E-08,3.22017642033905E-08,90.775,10.615518797124200,1886.125,208.23798065259600,171.25,9.51027176355637,1.0535E-05,4.01671369010471E-06,773.0,773.0,https://www.sciencedirect.com/science/article/pii/S1044580319329481
251,0.0,0.0,0.0,25.0,0.0,37.5,35.0,2.5,0.0,0.0,0.0,0.0,1473,65.0,1173,1.0,412.0,994.0,40.0,8.044627557246430,-0.06738236586439700,0.0077979114308427600,-0.12769533994928300,0.017075754836744900,7.219793764362340,0.006394689507441920,0.9493750000000000,1.024035186061180,-0.009761004227781290,-33.4760863318588,0.03604129081791870,0.09478124999999990,7.9,2.55,4.277500000000000,88.36825,0.1868590504822610,7.8249562500000000,-0.01657514162344880,56.034853250000000,3.2708823987501800,1.38125,0.02949010085159880,61.2,3.447996917896770,9.205E-08,3.22017642033905E-08,90.775,10.615518797124200,1886.125,208.23798065259600,171.25,9.51027176355637,1.0535E-05,4.01671369010471E-06,873.0,873.0,https://www.sciencedirect.com/science/article/pii/S1044580319329481
252,0.0,0.0,0.0,32.0,0.0,0.0,32.0,32.0,0.0,4.0,0.0,0.0,1473,70.0,973,4.0,775.0,1205.0,35.0,8.383852048470860,-0.13332133596351700,-0.04903110389237070,-0.11939922446414100,0.024817972931641300,3.8359397808835500,-0.004109860260068420,1.4848000000000000,1.0669756217197800,-0.010164795709529100,-16.503119391467400,0.048955835253909200,0.12544000000000000,8.24,5.12,4.4104,90.44640000000000,0.2169637178628760,9.567104000000000,-0.022468819752729400,58.1168624,10.029729975729400,1.37,0.034020690871988500,62.4,5.181877251716010,8.508E-08,3.51615320106126E-08,96.76,11.269427669584600,1932.16,337.59629627598,175.6,17.373884190124300,1.0208E-05,4.80233353770929E-06,2692.0,10768.0,https://www.sciencedirect.com/science/article/pii/S1359646219305196
