Repository: jeffwongqy/Accelerated-Design-of-High-Entropy-Alloys-Using-DNN-Based-Multi-Output-Regression

#### _A*STAR Institute of High Performance Computing (IHPC) ARIA Internship Project on Materials Informatics 2024_

# Cloud-Based HEA Property Prediction on AWS

## References
[1] Wang, J., Kwon, H., Kim, H. S., & Lee, B.-J. (2023). A neural network model for high entropy alloy design. Npj Computational Materials, 9(1). https://doi.org/10.1038/s41524-023-01010-x

File: dnn_modelling/compList_with_descriptors__references_30May2024.csv (part 6 of 12)
,C,Al,V,Cr,Mn,Fe,Co,Ni,Cu,Mo,Ti,B,Hom_Temp(K),CR(%),Anneal_Temp(K),Anneal_Time(h),YS(Mpa),UTS(Mpa),El(%),Density,Miedema_dH_inter,Miedema_dH_amor,Miedema_dH_ss_min,Yang delta,Yang omega,APE mean,Radii local mismatch,Radii gamma,Configuration entropy,Lambda entropy,Electronegativity delta,Electronegativity local mismatch,VEC mean,Mixing enthalpy,Mean cohesive energy,Shear modulus mean,Shear modulus delta,Shear modulus local mismatch,Shear modulus strength model,mean atomic_mass,std_dev atomic_mass,mean atomic_radius,std_dev atomic_radius,mean mendeleev_no,std_dev mendeleev_no,mean electrical_resistivity,std_dev electrical_resistivity,mean thermal_conductivity,std_dev thermal_conductivity,mean melting_point,std_dev melting_point,mean bulk_modulus,std_dev bulk_modulus,mean coefficient_of_linear_thermal_expansion,std_dev coefficient_of_linear_thermal_expansion,constraint_1,constraint_2,References
253,0.0,0.0,0.0,32.0,0.0,0.0,32.0,32.0,0.0,4.0,0.0,0.0,1473,70.0,1173,1.0,488.0,902.0,39.0,8.383852048470860,-0.13332133596351700,-0.04903110389237070,-0.11939922446414100,0.024817972931641300,3.8359397808835500,-0.004109860260068420,1.4848000000000000,1.0669756217197800,-0.010164795709529100,-16.503119391467400,0.048955835253909200,0.12544000000000000,8.24,5.12,4.4104,90.44640000000000,0.2169637178628760,9.567104000000000,-0.022468819752729400,58.1168624,10.029729975729400,1.37,0.034020690871988500,62.4,5.181877251716010,8.508E-08,3.51615320106126E-08,96.76,11.269427669584600,1932.16,337.59629627598,175.6,17.373884190124300,1.0208E-05,4.80233353770929E-06,873.0,873.0,https://www.sciencedirect.com/science/article/pii/S1359646219305196
254,0.0,16.39,0.0,16.39,0.0,16.39,16.39,34.44,0.0,0.0,0.0,0.0,0,0.0,0,0.0,620.0,1050.0,17.0,7.071928068139030,0.17838330975189500,0.2168123197121650,0.06218624210599330,0.043968409614196400,1.8290852402610400,0.0012146908277334200,2.6091404900000000,1.0762399943339800,-0.012909692430661400,-6.677814971400460,0.07324500654171750,0.18843091300000000,7.7054,11.942278480000000,4.17776,75.218817,0.34575002318131500,12.9279332523,-0.06186746988842350,51.97058808704,12.876372186434700,1.35,0.056361512366497700,66.0166,8.0776043265363,7.62614E-08,3.52494697332608E-08,114.76550000000000,60.87913484701030,1692.019033,420.80881038194,158.03740000000000,42.109283811800200,1.326888E-05,5.98167298420449E-06,0.0,0.0,https://www.sciencedirect.com/science/article/pii/S0921509316309601
255,0.0,16.39,0.0,16.39,0.0,16.39,16.39,34.44,0.0,0.0,0.0,0.0,0,90.0,0,0.0,1625.0,1800.0,6.0,7.071928068139030,0.17838330975189500,0.2168123197121650,0.06218624210599330,0.043968409614196400,1.8290852402610400,0.0012146908277334200,2.6091404900000000,1.0762399943339800,-0.012909692430661400,-6.677814971400460,0.07324500654171750,0.18843091300000000,7.7054,11.942278480000000,4.17776,75.218817,0.34575002318131500,12.9279332523,-0.06186746988842350,51.97058808704,12.876372186434700,1.35,0.056361512366497700,66.0166,8.0776043265363,7.62614E-08,3.52494697332608E-08,114.76550000000000,60.87913484701030,1692.019033,420.80881038194,158.03740000000000,42.109283811800200,1.326888E-05,5.98167298420449E-06,0.0,0.0,https://www.sciencedirect.com/science/article/pii/S0921509316309601
256,0.0,16.39,0.0,16.39,0.0,16.39,16.39,34.44,0.0,0.0,0.0,0.0,0,90.0,1073,1.0,1108.0,1200.0,12.0,7.071928068139030,0.17838330975189500,0.2168123197121650,0.06218624210599330,0.043968409614196400,1.8290852402610400,0.0012146908277334200,2.6091404900000000,1.0762399943339800,-0.012909692430661400,-6.677814971400460,0.07324500654171750,0.18843091300000000,7.7054,11.942278480000000,4.17776,75.218817,0.34575002318131500,12.9279332523,-0.06186746988842350,51.97058808704,12.876372186434700,1.35,0.056361512366497700,66.0166,8.0776043265363,7.62614E-08,3.52494697332608E-08,114.76550000000000,60.87913484701030,1692.019033,420.80881038194,158.03740000000000,42.109283811800200,1.326888E-05,5.98167298420449E-06,773.0,773.0,https://www.sciencedirect.com/science/article/pii/S0921509316309601
257,0.0,16.39,0.0,16.39,0.0,16.39,16.39,34.44,0.0,0.0,0.0,0.0,0,90.0,1273,1.0,844.0,1175.0,23.0,7.071928068139030,0.17838330975189500,0.2168123197121650,0.06218624210599330,0.043968409614196400,1.8290852402610400,0.0012146908277334200,2.6091404900000000,1.0762399943339800,-0.012909692430661400,-6.677814971400460,0.07324500654171750,0.18843091300000000,7.7054,11.942278480000000,4.17776,75.218817,0.34575002318131500,12.9279332523,-0.06186746988842350,51.97058808704,12.876372186434700,1.35,0.056361512366497700,66.0166,8.0776043265363,7.62614E-08,3.52494697332608E-08,114.76550000000000,60.87913484701030,1692.019033,420.80881038194,158.03740000000000,42.109283811800200,1.326888E-05,5.98167298420449E-06,973.0,973.0,https://www.sciencedirect.com/science/article/pii/S0921509316309601
258,0.0,16.39,0.0,16.39,0.0,16.39,16.39,34.44,0.0,0.0,0.0,0.0,0,90.0,1473,1.0,648.0,1075.0,27.0,7.071928068139030,0.17838330975189500,0.2168123197121650,0.06218624210599330,0.043968409614196400,1.8290852402610400,0.0012146908277334200,2.6091404900000000,1.0762399943339800,-0.012909692430661400,-6.677814971400460,0.07324500654171750,0.18843091300000000,7.7054,11.942278480000000,4.17776,75.218817,0.34575002318131500,12.9279332523,-0.06186746988842350,51.97058808704,12.876372186434700,1.35,0.056361512366497700,66.0166,8.0776043265363,7.62614E-08,3.52494697332608E-08,114.76550000000000,60.87913484701030,1692.019033,420.80881038194,158.03740000000000,42.109283811800200,1.326888E-05,5.98167298420449E-06,1173.0,1173.0,https://www.sciencedirect.com/science/article/pii/S0921509316309601
259,0.0,0.0,0.0,0.0,0.0,33.34,33.33,33.33,0.0,0.0,0.0,0.0,1373,0.0,0,0.0,103.0,320.0,49.0,8.52433499271158,-0.024058844934447600,0.04307065304618090,-0.10784834974447700,0.0037611132424675100,12.117169348849300,0.023980229880849100,0.22221111,1.0048230553671800,-0.009133862484849430,-645.6864154450590,0.021955237360259200,0.060002665800000100,8.9999,1.3334666400000000,4.369991000000000,77.663719,0.03584641887838080,1.4378758647000000,-0.0006863740356808130,57.823667113500000,1.718021435521960,1.36667,0.028868956654755700,63.999700000000000,3.000074991563460,7.73356E-08,2.05272565915098E-08,90.33230000000000,10.01695143586080,1769.0042000000000,41.51014684111490,176.666,5.77379133095115,1.273324E-05,8.3270322476495E-07,0.0,0.0,https://www.sciencedirect.com/science/article/pii/S0925838820308203
260,0.0,0.0,0.0,0.0,0.0,31.3,31.3,31.3,0.0,0.0,6.0,0.0,1373,0.0,0,0.0,290.0,592.0,54.0,8.157682237316190,-0.23306020783194100,-0.1533434561445220,-0.28713553180896300,0.031553213320757000,2.5884849119333100,0.015623429858530400,1.1372112853594300,1.0815556333950000,-0.010473663899679600,-10.519895993095500,0.06440118087524420,0.1250806963119280,8.6996996996997,7.19962004046088,4.398828828828830,75.36163163163160,0.12602067308848800,3.433719465210960,-0.009663165578990940,57.225855090090100,3.257064718254690,1.3686686686686700,0.02886751345948120,63.21921921921920,4.650521029358330,9.67127127127127E-08,9.35409665430349E-08,86.22922922922920,21.566925162091900,1779.3303303303300,62.59103825393130,172.66266266266300,19.677925012489,1.24850850850851E-05,1.41175962430528E-06,0.0,0.0,https://www.sciencedirect.com/science/article/pii/S0925838820308203
261,0.0,0.0,0.0,0.0,0.0,31.3,31.3,31.3,0.0,0.0,6.0,0.0,1373,0.0,673,1.0,435.0,751.0,49.0,8.157682237316190,-0.23306020783194100,-0.1533434561445220,-0.28713553180896300,0.031553213320757000,2.5884849119333100,0.015623429858530400,1.1372112853594300,1.0815556333950000,-0.010473663899679600,-10.519895993095500,0.06440118087524420,0.1250806963119280,8.6996996996997,7.19962004046088,4.398828828828830,75.36163163163160,0.12602067308848800,3.433719465210960,-0.009663165578990940,57.225855090090100,3.257064718254690,1.3686686686686700,0.02886751345948120,63.21921921921920,4.650521029358330,9.67127127127127E-08,9.35409665430349E-08,86.22922922922920,21.566925162091900,1779.3303303303300,62.59103825393130,172.66266266266300,19.677925012489,1.24850850850851E-05,1.41175962430528E-06,373.0,373.0,https://www.sciencedirect.com/science/article/pii/S0925838820308203
262,0.0,0.0,0.0,0.0,0.0,31.3,31.3,31.3,0.0,0.0,6.0,0.0,1373,0.0,773,1.0,436.0,769.0,46.0,8.157682237316190,-0.23306020783194100,-0.1533434561445220,-0.28713553180896300,0.031553213320757000,2.5884849119333100,0.015623429858530400,1.1372112853594300,1.0815556333950000,-0.010473663899679600,-10.519895993095500,0.06440118087524420,0.1250806963119280,8.6996996996997,7.19962004046088,4.398828828828830,75.36163163163160,0.12602067308848800,3.433719465210960,-0.009663165578990940,57.225855090090100,3.257064718254690,1.3686686686686700,0.02886751345948120,63.21921921921920,4.650521029358330,9.67127127127127E-08,9.35409665430349E-08,86.22922922922920,21.566925162091900,1779.3303303303300,62.59103825393130,172.66266266266300,19.677925012489,1.24850850850851E-05,1.41175962430528E-06,473.0,473.0,https://www.sciencedirect.com/science/article/pii/S0925838820308203
263,0.0,0.0,0.0,0.0,0.0,31.3,31.3,31.3,0.0,0.0,6.0,0.0,1373,0.0,1273,1.0,756.0,1054.0,21.0,8.157682237316190,-0.23306020783194100,-0.1533434561445220,-0.28713553180896300,0.031553213320757000,2.5884849119333100,0.015623429858530400,1.1372112853594300,1.0815556333950000,-0.010473663899679600,-10.519895993095500,0.06440118087524420,0.1250806963119280,8.6996996996997,7.19962004046088,4.398828828828830,75.36163163163160,0.12602067308848800,3.433719465210960,-0.009663165578990940,57.225855090090100,3.257064718254690,1.3686686686686700,0.02886751345948120,63.21921921921920,4.650521029358330,9.67127127127127E-08,9.35409665430349E-08,86.22922922922920,21.566925162091900,1779.3303303303300,62.59103825393130,172.66266266266300,19.677925012489,1.24850850850851E-05,1.41175962430528E-06,973.0,973.0,https://www.sciencedirect.com/science/article/pii/S0925838820308203
264,0.0,0.0,0.0,12.5,12.5,50.0,12.5,12.5,0.0,0.0,0.0,0.0,1273,90.0,0,0.0,1330.0,1400.0,9.0,7.9704758007117400,-0.10333010010486700,-0.026225845602082100,-0.2077209993522040,0.02049411598423160,8.758888388719300,0.006357446087627630,1.203125,1.0336051509434400,-0.011525651318350800,-27.44145263967690,0.04560143787521010,0.11718750000000000,8.0,2.375,4.12125,83.84625000000000,0.15128517322861300,5.188281250000000,-0.010453820944849200,55.99259250000000,2.4536674269568600,1.3875,0.026111648393354600,61.5,3.302891295379080,2.62375E-07,5.37297594025373E-07,76.6,32.57818567413140,1804.875,204.43397467153100,165.0,21.74229226018440,1.2525E-05,5.14189565326747E-06,0.0,0.0,https://www.sciencedirect.com/science/article/pii/S0925838818343974
265,0.0,0.0,0.0,12.5,12.5,50.0,12.5,12.5,0.0,0.0,0.0,0.0,1273,90.0,873,0.05,1140.0,1131.0,14.0,7.9704758007117400,-0.10333010010486700,-0.026225845602082100,-0.2077209993522040,0.02049411598423160,8.758888388719300,0.006357446087627630,1.203125,1.0336051509434400,-0.011525651318350800,-27.44145263967690,0.04560143787521010,0.11718750000000000,8.0,2.375,4.12125,83.84625000000000,0.15128517322861300,5.188281250000000,-0.010453820944849200,55.99259250000000,2.4536674269568600,1.3875,0.026111648393354600,61.5,3.302891295379080,2.62375E-07,5.37297594025373E-07,76.6,32.57818567413140,1804.875,204.43397467153100,165.0,21.74229226018440,1.2525E-05,5.14189565326747E-06,28.650000000000000,1.4325000000000000,https://www.sciencedirect.com/science/article/pii/S0925838818343974
266,0.0,0.0,0.0,12.5,12.5,50.0,12.5,12.5,0.0,0.0,0.0,0.0,1273,90.0,873,0.11667,950.0,954.0,22.0,7.9704758007117400,-0.10333010010486700,-0.026225845602082100,-0.2077209993522040,0.02049411598423160,8.758888388719300,0.006357446087627630,1.203125,1.0336051509434400,-0.011525651318350800,-27.44145263967690,0.04560143787521010,0.11718750000000000,8.0,2.375,4.12125,83.84625000000000,0.15128517322861300,5.188281250000000,-0.010453820944849200,55.99259250000000,2.4536674269568600,1.3875,0.026111648393354600,61.5,3.302891295379080,2.62375E-07,5.37297594025373E-07,76.6,32.57818567413140,1804.875,204.43397467153100,165.0,21.74229226018440,1.2525E-05,5.14189565326747E-06,66.85191,7.7996123397000000,https://www.sciencedirect.com/science/article/pii/S0925838818343974
267,0.0,0.0,0.0,12.5,12.5,50.0,12.5,12.5,0.0,0.0,0.0,0.0,1273,90.0,873,0.16667,800.0,849.0,30.0,7.9704758007117400,-0.10333010010486700,-0.026225845602082100,-0.2077209993522040,0.02049411598423160,8.758888388719300,0.006357446087627630,1.203125,1.0336051509434400,-0.011525651318350800,-27.44145263967690,0.04560143787521010,0.11718750000000000,8.0,2.375,4.12125,83.84625000000000,0.15128517322861300,5.188281250000000,-0.010453820944849200,55.99259250000000,2.4536674269568600,1.3875,0.026111648393354600,61.5,3.302891295379080,2.62375E-07,5.37297594025373E-07,76.6,32.57818567413140,1804.875,204.43397467153100,165.0,21.74229226018440,1.2525E-05,5.14189565326747E-06,95.50191000000000,15.917303339700000,https://www.sciencedirect.com/science/article/pii/S0925838818343974
268,0.0,0.0,0.0,12.5,12.5,50.0,12.5,12.5,0.0,0.0,0.0,0.0,1273,90.0,873,1.0,550.0,700.0,51.0,7.9704758007117400,-0.10333010010486700,-0.026225845602082100,-0.2077209993522040,0.02049411598423160,8.758888388719300,0.006357446087627630,1.203125,1.0336051509434400,-0.011525651318350800,-27.44145263967690,0.04560143787521010,0.11718750000000000,8.0,2.375,4.12125,83.84625000000000,0.15128517322861300,5.188281250000000,-0.010453820944849200,55.99259250000000,2.4536674269568600,1.3875,0.026111648393354600,61.5,3.302891295379080,2.62375E-07,5.37297594025373E-07,76.6,32.57818567413140,1804.875,204.43397467153100,165.0,21.74229226018440,1.2525E-05,5.14189565326747E-06,573.0,573.0,https://www.sciencedirect.com/science/article/pii/S0925838818343974
269,0.0,9.09,0.0,30.303,0.0,0.0,30.303,30.304,0.0,0.0,0.0,0.0,1473,78.0,1073,1.0,945.0,1230.0,37.5,7.565725577454070,0.02134626843860630,0.08881340062371830,0.005078190624994470,0.03524517084119870,2.0246579272902600,-0.010074946219761900,2.0752085295000000,1.0763501344995400,-0.010836164935278700,-8.723210783071930,0.06524910744298790,0.16574453113500000,7.848550000000000,9.659827908,4.2263733,83.68133660000000,0.30821257898806700,12.838937029416000,-0.05431457681826930,53.85397405859000,10.673799234723000,1.3560615,0.04770230779385730,64.24231,7.546254289020820,8.093979E-08,3.8550623350871E-08,107.72596,47.74010946081880,1804.8679830000000,398.72332220149400,164.4858,34.72548031924960,1.1584763E-05,6.16244479408409E-06,773.0,773.0,https://www.sciencedirect.com/science/article/pii/S2589152919302388
270,0.0,9.09,0.0,30.303,0.0,0.0,30.303,30.304,0.0,0.0,0.0,0.0,1473,78.0,1473,1.0,324.0,800.0,58.3,7.565725577454070,0.02134626843860630,0.08881340062371830,0.005078190624994470,0.03524517084119870,2.0246579272902600,-0.010074946219761900,2.0752085295000000,1.0763501344995400,-0.010836164935278700,-8.723210783071930,0.06524910744298790,0.16574453113500000,7.848550000000000,9.659827908,4.2263733,83.68133660000000,0.30821257898806700,12.838937029416000,-0.05431457681826930,53.85397405859000,10.673799234723000,1.3560615,0.04770230779385730,64.24231,7.546254289020820,8.093979E-08,3.8550623350871E-08,107.72596,47.74010946081880,1804.8679830000000,398.72332220149400,164.4858,34.72548031924960,1.1584763E-05,6.16244479408409E-06,1173.0,1173.0,https://www.sciencedirect.com/science/article/pii/S2589152919302388
271,0.0,0.0,0.0,2.3,20.7,42.2,5.9,28.9,0.0,0.0,0.0,0.0,1473,0.0,0,0.0,113.0,372.0,57.4,8.107777670771140,-0.09706769233265110,-0.02411727167932740,-0.2191176121076920,0.0216942403364537,5.450500297285330,0.007757263088077240,1.286341,1.033583563345130,-0.01082983184102440,-23.01085834924400,0.05460691117543040,0.14153842,8.384,3.4424160000000000,4.04707,79.12341000000000,0.08144646997633900,2.32960061,-0.002804602092952290,56.57412672,2.0431589187775600,1.3826000000000000,0.028640198746582800,62.61200000000000,3.5897725870282700,3.67549E-07,6.59135518169091E-07,69.73560000000000,38.71999339821460,1732.5190000000000,155.50270737977800,162.9,27.001613536404300,1.42238E-05,4.8598943496202E-06,0.0,0.0,https://www.sciencedirect.com/science/article/pii/S0921509315303506
272,0.0,0.0,0.0,2.2,24.1,41.1,5.5,27.1,0.0,0.0,0.0,0.0,1473,0.0,0,0.0,118.0,382.0,57.5,8.07237173616649,-0.0989562788516133,-0.025912477418046000,-0.22028097878411100,0.02274546504875000,5.321602549886150,0.005419828416457680,1.390006,1.0335632386787000,-0.010855564419294100,-20.982767449181600,0.05675688984099440,0.14796546,8.312000000000000,3.5165680000000000,3.99769,79.05509,0.07995384348402710,2.27711611,-0.002708931784822490,56.483515170000000,2.0198401005820100,1.3837000000000000,0.028092420316855900,62.462000000000000,3.536743824640770,4.13746E-07,6.93355651993278E-07,66.98880000000000,40.57820387365310,1723.888,160.47273636042800,160.99,28.266017469815000,1.45337E-05,5.08073259909778E-06,0.0,0.0,https://www.sciencedirect.com/science/article/pii/S0921509315303506
273,0.0,0.0,0.0,2.1,27.0,40.0,5.2,25.7,0.0,0.0,0.0,0.0,1473,0.0,0,0.0,120.0,394.0,59.0,8.044136463324210,-0.0990538109860473,-0.02626011945870280,-0.22043590176737100,0.02349720413040650,5.221762110071810,0.003434859607530650,1.4671720000000000,1.0335458692000700,-0.010842148829172600,-19.637354711394300,0.05834070736803600,0.15258265000000000,8.254000000000000,3.563708,3.95586,78.98079,0.07846278658630240,2.2250153900000000,-0.0026128958587697900,56.411920190000000,2.0004391142909000,1.38455,0.027656027712633100,62.344000000000000,3.493918478586450,4.53091E-07,7.1864973048484E-07,64.667,41.9534528474969,1716.342,164.07103889279300,159.38,29.203754340503,1.48017E-05,5.24304575923155E-06,0.0,0.0,https://www.sciencedirect.com/science/article/pii/S0921509315303506
274,0.0,0.0,0.0,2.4,33.9,29.4,5.8,28.5,0.0,0.0,0.0,0.0,1473,0.0,0,0.0,138.0,401.0,57.9,8.045470325633250,-0.11237588232687000,-0.03891057241312440,-0.21967191808034500,0.024472865896484800,4.2875417730883600,-0.0016712421307128000,1.6011780000000000,1.0334963401302800,-0.01113269864638060,-18.587919902444100,0.0637896833804406,0.16824765000000000,8.241000000000000,4.4003760000000000,3.866620000000000,78.52957,0.08318608945281300,2.2101431700000000,-0.0028910473055357100,56.436077965,2.1013454181692500,1.3828500000000000,0.028100202915344000,62.449000000000000,3.6307664937031100,5.44608E-07,7.5931823766586E-07,60.155200000000000,44.85857154776360,1694.7190000000000,170.42070450460300,156.24,31.207509607594500,1.55161E-05,5.47305430769355E-06,0.0,0.0,https://www.sciencedirect.com/science/article/pii/S0921509315303506
275,0.0,0.0,0.0,2.4,37.6,25.7,5.8,28.5,0.0,0.0,0.0,0.0,1473,0.0,0,0.0,132.0,409.0,57.4,8.029674389900150,-0.11458187558487700,-0.04141588486339760,-0.21870994245812400,0.02480367587969510,3.979229040999650,-0.0042997711015310300,1.6450230000000000,1.0334720200392300,-0.01105245537922340,-17.96497739421150,0.06576647559824220,0.17281197000000000,8.204,4.677136,3.8163000000000000,78.34457,0.0831715401884659,2.13595817,-0.002877387611723330,56.40252063,2.133316221315440,1.38285,0.02822046410612970,62.412,3.673892376276510,5.94188E-07,7.80787337749609E-07,57.4838,46.284271093622400,1683.915,173.30640744692400,154.39,32.19027263972960,1.58824E-05,5.59458940901741E-06,0.0,0.0,https://www.sciencedirect.com/science/article/pii/S0921509315303506
276,0.0,0.0,0.0,2.1,27.0,40.0,5.2,25.7,0.0,0.0,0.0,0.0,1473,64.0,0,0.0,660.0,760.0,16.0,8.044136463324210,-0.0990538109860473,-0.02626011945870280,-0.22043590176737100,0.02349720413040650,5.221762110071810,0.003434859607530650,1.4671720000000000,1.0335458692000700,-0.010842148829172600,-19.637354711394300,0.05834070736803600,0.15258265000000000,8.254000000000000,3.563708,3.95586,78.98079,0.07846278658630240,2.2250153900000000,-0.0026128958587697900,56.411920190000000,2.0004391142909000,1.38455,0.027656027712633100,62.344000000000000,3.493918478586450,4.53091E-07,7.1864973048484E-07,64.667,41.9534528474969,1716.342,164.07103889279300,159.38,29.203754340503,1.48017E-05,5.24304575923155E-06,0.0,0.0,https://www.sciencedirect.com/science/article/pii/S0921509315303506
277,0.0,0.0,0.0,2.1,27.0,40.0,5.2,25.7,0.0,0.0,0.0,0.0,1473,64.0,1173,0.16667,240.0,645.0,58.4,8.044136463324210,-0.0990538109860473,-0.02626011945870280,-0.22043590176737100,0.02349720413040650,5.221762110071810,0.003434859607530650,1.4671720000000000,1.0335458692000700,-0.010842148829172600,-19.637354711394300,0.05834070736803600,0.15258265000000000,8.254000000000000,3.563708,3.95586,78.98079,0.07846278658630240,2.2250153900000000,-0.0026128958587697900,56.411920190000000,2.0004391142909000,1.38455,0.027656027712633100,62.344000000000000,3.493918478586450,4.53091E-07,7.1864973048484E-07,64.667,41.9534528474969,1716.342,164.07103889279300,159.38,29.203754340503,1.48017E-05,5.24304575923155E-06,145.50291,24.2509700097,https://www.sciencedirect.com/science/article/pii/S0921509315303506
278,0.0,0.0,0.0,25.0,25.0,25.0,0.0,25.0,0.0,0.0,0.0,0.0,0,0.0,0,0.0,269.0,499.0,36.1,7.8369619603680100,-0.11921726116798500,-0.03917611667814160,-0.17204602835531700,0.02231096129095440,5.213916515138930,-0.011406117078171900,1.5625,1.0334520527468100,-0.011525651318350800,-23.154153677855400,0.058987415231091700,0.15812500000000000,7.75,4.0,3.9350000000000000,87.4475,0.1950698692874750,8.121875000000000,-0.01842897675908780,55.36813625,2.7592501999497800,1.3875,0.02499999999999990,61.25,4.193248541803040,4.3475E-07,6.70542752800545E-07,68.2,40.71396156930280,1809.5,275.86530529710800,157.5,26.299556396765800,1.295E-05,6.90144912319145E-06,0.0,0.0,https://www.sciencedirect.com/science/article/abs/pii/S0042207X2030854X
279,0.0,0.0,0.0,25.0,25.0,25.0,0.0,25.0,0.0,0.0,0.0,0.0,0,0.0,1173,2.0,365.0,639.0,49.6,7.8369619603680100,-0.11921726116798500,-0.03917611667814160,-0.17204602835531700,0.02231096129095440,5.213916515138930,-0.011406117078171900,1.5625,1.0334520527468100,-0.011525651318350800,-23.154153677855400,0.058987415231091700,0.15812500000000000,7.75,4.0,3.9350000000000000,87.4475,0.1950698692874750,8.121875000000000,-0.01842897675908780,55.36813625,2.7592501999497800,1.3875,0.02499999999999990,61.25,4.193248541803040,4.3475E-07,6.70542752800545E-07,68.2,40.71396156930280,1809.5,275.86530529710800,157.5,26.299556396765800,1.295E-05,6.90144912319145E-06,1746.0,3492.0,https://www.sciencedirect.com/science/article/abs/pii/S0042207X2030854X
280,0.0,0.0,0.0,25.0,25.0,25.0,0.0,25.0,0.0,0.0,0.0,0.0,0,0.0,1373,2.0,398.0,702.0,60.2,7.8369619603680100,-0.11921726116798500,-0.03917611667814160,-0.17204602835531700,0.02231096129095440,5.213916515138930,-0.011406117078171900,1.5625,1.0334520527468100,-0.011525651318350800,-23.154153677855400,0.058987415231091700,0.15812500000000000,7.75,4.0,3.9350000000000000,87.4475,0.1950698692874750,8.121875000000000,-0.01842897675908780,55.36813625,2.7592501999497800,1.3875,0.02499999999999990,61.25,4.193248541803040,4.3475E-07,6.70542752800545E-07,68.2,40.71396156930280,1809.5,275.86530529710800,157.5,26.299556396765800,1.295E-05,6.90144912319145E-06,2146.0,4292.0,https://www.sciencedirect.com/science/article/abs/pii/S0042207X2030854X
281,0.0,0.0,0.0,25.0,0.0,25.0,25.0,25.0,0.0,0.0,0.0,0.0,1473,0.0,0,0.0,165.0,453.0,68.8,8.175043328498910,-0.11553797767079800,-0.03368432736515860,-0.15548570275319500,0.016296860180307,5.752836761366150,0.006388040617826580,1.0,1.0240199430008800,-0.011525651318350800,-43.39678913154770,0.04194097300940810,0.11375000000000000,8.25,3.75,4.3025,87.4225,0.19530938435632900,8.128125,-0.0184711345798068,56.36692375,3.2339214855841700,1.375,0.028867513459481200,62.25,4.272001872658770,8.975E-08,2.99596951475367E-08,91.25,8.381527307120110,1871.75,208.27605879377200,172.5,9.574271077563380,1.0775E-05,3.97523584206019E-06,0.0,0.0,https://www.sciencedirect.com/science/article/pii/S1359645415006631
282,0.0,4.0,0.0,23.5,0.0,23.5,23.5,23.5,0.0,0.0,2.0,0.0,1473,0.0,0,0.0,226.0,503.0,68.8,7.755953520390180,-0.0970539475981836,-0.02005425935922030,-0.13954106080757400,0.03180705540873610,3.2446857098641600,-0.0009384264870244160,1.7210000000000000,1.081312205124600,-0.013038638949031900,-12.887994101572800,0.06068749850668470,0.15177750000000000,7.955000000000000,7.3763,4.27695,84.02755000000000,0.25435025527537300,10.383464250000000,-0.036706293921500900,55.021509869,7.312001418599190,1.3705,0.03937404315966820,62.735,5.977349150722550,9.3445E-08,5.89635852172802E-08,95.615,35.01836522048430,1835.6038,288.2913826753660,167.39,25.08838833888700,1.12245E-05,4.69224668304002E-06,0.0,0.0,https://www.sciencedirect.com/science/article/pii/S1359645415006631
283,0.0,4.0,0.0,23.5,0.0,23.5,23.5,23.5,0.0,0.0,2.0,0.0,1473,30.0,1273,2.0,645.0,1094.0,39.0,7.755953520390180,-0.0970539475981836,-0.02005425935922030,-0.13954106080757400,0.03180705540873610,3.2446857098641600,-0.0009384264870244160,1.7210000000000000,1.081312205124600,-0.013038638949031900,-12.887994101572800,0.06068749850668470,0.15177750000000000,7.955000000000000,7.3763,4.27695,84.02755000000000,0.25435025527537300,10.383464250000000,-0.036706293921500900,55.021509869,7.312001418599190,1.3705,0.03937404315966820,62.735,5.977349150722550,9.3445E-08,5.89635852172802E-08,95.615,35.01836522048430,1835.6038,288.2913826753660,167.39,25.08838833888700,1.12245E-05,4.69224668304002E-06,1946.0,3892.0,https://www.sciencedirect.com/science/article/pii/S1359645415006631
284,0.0,9.09,0.0,18.182,0.0,18.182,18.182,18.182,18.182,0.0,0.0,0.0,1273,80.0,0,0.0,1283.0,1357.0,8.3,7.621747852094130,0.30083233532086800,0.32696986094153100,0.12023500382074700,0.035656993133262800,16.3674495408083,-0.0014554792605652700,1.9337902468000000,1.076467518623550,-0.014697116487132200,-11.559597211013700,0.06825626759561850,0.18396456690000000,8.272780000000000,1.520233384,4.0718250000000000,74.2032034,0.356268484868288,14.219808269388000,-0.06503915301251840,55.00109188364,10.533745922520900,1.359092,0.04582446070140250,65.63622,7.330630836277430,7.0854984E-08,4.18507938621403E-08,160.45380000000000,132.27389280047900,1693.0085044,380.68763136951200,157.819,32.50125652924990,1.2936262E-05,5.35691090405032E-06,0.0,0.0,https://www.tandfonline.com/doi/full/10.1179/1743284714Y.0000000754
285,0.0,9.09,0.0,18.182,0.0,18.182,18.182,18.182,18.182,0.0,0.0,0.0,1273,80.0,1173,0.16667,1019.0,1045.0,15.7,7.621747852094130,0.30083233532086800,0.32696986094153100,0.12023500382074700,0.035656993133262800,16.3674495408083,-0.0014554792605652700,1.9337902468000000,1.076467518623550,-0.014697116487132200,-11.559597211013700,0.06825626759561850,0.18396456690000000,8.272780000000000,1.520233384,4.0718250000000000,74.2032034,0.356268484868288,14.219808269388000,-0.06503915301251840,55.00109188364,10.533745922520900,1.359092,0.04582446070140250,65.63622,7.330630836277430,7.0854984E-08,4.18507938621403E-08,160.45380000000000,132.27389280047900,1693.0085044,380.68763136951200,157.819,32.50125652924990,1.2936262E-05,5.35691090405032E-06,145.50291,24.2509700097,https://www.tandfonline.com/doi/full/10.1179/1743284714Y.0000000754
286,0.0,9.09,0.0,18.182,0.0,18.182,18.182,18.182,18.182,0.0,0.0,0.0,1273,80.0,1173,0.5,956.0,988.0,18.5,7.621747852094130,0.30083233532086800,0.32696986094153100,0.12023500382074700,0.035656993133262800,16.3674495408083,-0.0014554792605652700,1.9337902468000000,1.076467518623550,-0.014697116487132200,-11.559597211013700,0.06825626759561850,0.18396456690000000,8.272780000000000,1.520233384,4.0718250000000000,74.2032034,0.356268484868288,14.219808269388000,-0.06503915301251840,55.00109188364,10.533745922520900,1.359092,0.04582446070140250,65.63622,7.330630836277430,7.0854984E-08,4.18507938621403E-08,160.45380000000000,132.27389280047900,1693.0085044,380.68763136951200,157.819,32.50125652924990,1.2936262E-05,5.35691090405032E-06,436.5,218.25,https://www.tandfonline.com/doi/full/10.1179/1743284714Y.0000000754
287,0.0,9.09,0.0,18.182,0.0,18.182,18.182,18.182,18.182,0.0,0.0,0.0,1273,80.0,1173,1.0,793.0,870.0,21.5,7.621747852094130,0.30083233532086800,0.32696986094153100,0.12023500382074700,0.035656993133262800,16.3674495408083,-0.0014554792605652700,1.9337902468000000,1.076467518623550,-0.014697116487132200,-11.559597211013700,0.06825626759561850,0.18396456690000000,8.272780000000000,1.520233384,4.0718250000000000,74.2032034,0.356268484868288,14.219808269388000,-0.06503915301251840,55.00109188364,10.533745922520900,1.359092,0.04582446070140250,65.63622,7.330630836277430,7.0854984E-08,4.18507938621403E-08,160.45380000000000,132.27389280047900,1693.0085044,380.68763136951200,157.819,32.50125652924990,1.2936262E-05,5.35691090405032E-06,873.0,873.0,https://www.tandfonline.com/doi/full/10.1179/1743284714Y.0000000754
288,0.0,9.09,0.0,18.182,0.0,18.182,18.182,18.182,18.182,0.0,0.0,0.0,1273,80.0,1173,5.0,608.0,749.0,28.1,7.621747852094130,0.30083233532086800,0.32696986094153100,0.12023500382074700,0.035656993133262800,16.3674495408083,-0.0014554792605652700,1.9337902468000000,1.076467518623550,-0.014697116487132200,-11.559597211013700,0.06825626759561850,0.18396456690000000,8.272780000000000,1.520233384,4.0718250000000000,74.2032034,0.356268484868288,14.219808269388000,-0.06503915301251840,55.00109188364,10.533745922520900,1.359092,0.04582446070140250,65.63622,7.330630836277430,7.0854984E-08,4.18507938621403E-08,160.45380000000000,132.27389280047900,1693.0085044,380.68763136951200,157.819,32.50125652924990,1.2936262E-05,5.35691090405032E-06,4365.0,21825.0,https://www.tandfonline.com/doi/full/10.1179/1743284714Y.0000000754
289,0.0,0.0,0.0,20.0,10.0,40.0,20.0,10.0,0.0,0.0,0.0,0.0,1473,70.0,873,0.5,1060.0,1084.0,27.5,7.972468402282450,-0.111206165394551,-0.032347654839057900,-0.18168392286690500,0.020504731861198800,8.266242016385130,0.0028263534191851900,1.2600000000000000,1.0335885783897700,-0.012228301672142000,-29.08425578063620,0.045728428646933500,0.12150000000000000,7.900000000000000,2.7200000000000000,4.146000000000000,86.38900000000000,0.17771667129321100,6.973100000000000,-0.015151375202471800,55.8870035,2.7904340970041400,1.385,0.026635680195171600,61.3,3.4110313887642700,2.286E-07,4.70144083722702E-07,80.68,29.68577783056060,1838.7,220.7175338067410,166.0,19.590400296670400,1.181E-05,5.18142472319749E-06,286.5,143.25,https://www.sciencedirect.com/science/article/pii/S0921509320315057
290,0.0,0.0,0.0,20.0,10.0,40.0,20.0,10.0,0.0,0.0,0.0,0.0,1473,70.0,973,0.5,589.0,865.0,69.1,7.972468402282450,-0.111206165394551,-0.032347654839057900,-0.18168392286690500,0.020504731861198800,8.266242016385130,0.0028263534191851900,1.2600000000000000,1.0335885783897700,-0.012228301672142000,-29.08425578063620,0.045728428646933500,0.12150000000000000,7.900000000000000,2.7200000000000000,4.146000000000000,86.38900000000000,0.17771667129321100,6.973100000000000,-0.015151375202471800,55.8870035,2.7904340970041400,1.385,0.026635680195171600,61.3,3.4110313887642700,2.286E-07,4.70144083722702E-07,80.68,29.68577783056060,1838.7,220.7175338067410,166.0,19.590400296670400,1.181E-05,5.18142472319749E-06,336.5,168.25,https://www.sciencedirect.com/science/article/pii/S0921509320315057
291,0.0,0.0,0.0,20.0,10.0,40.0,20.0,10.0,0.0,0.0,0.0,0.0,1473,70.0,1073,0.5,375.0,785.0,77.5,7.972468402282450,-0.111206165394551,-0.032347654839057900,-0.18168392286690500,0.020504731861198800,8.266242016385130,0.0028263534191851900,1.2600000000000000,1.0335885783897700,-0.012228301672142000,-29.08425578063620,0.045728428646933500,0.12150000000000000,7.900000000000000,2.7200000000000000,4.146000000000000,86.38900000000000,0.17771667129321100,6.973100000000000,-0.015151375202471800,55.8870035,2.7904340970041400,1.385,0.026635680195171600,61.3,3.4110313887642700,2.286E-07,4.70144083722702E-07,80.68,29.68577783056060,1838.7,220.7175338067410,166.0,19.590400296670400,1.181E-05,5.18142472319749E-06,386.5,193.25,https://www.sciencedirect.com/science/article/pii/S0921509320315057
292,0.5,0.0,0.0,19.9,19.9,19.9,19.9,19.9,0.0,0.0,0.0,0.0,1473,86.0,1373,1.0,225.0,655.0,38.0,8.005823811325510,-0.14020545036515500,-0.054949858533494700,-0.17562889262880500,0.035930583173549200,4.779029414212980,-0.0023808793118115000,1.7565730000000000,1.3474556065609100,-0.013575679424242000,-10.515575401013300,0.06053964129125210,0.16127955000000000,7.980000000000000,5.145344,4.04272,87.07229000000000,0.3478992353313840,8.82259535,-0.03007059732544740,55.86079576000000,4.498778708921790,1.3766,0.06010743070375280,61.966000000000000,4.629069867823460,4.08001E-07,9.69071234388938E-07,74.88720000000000,38.226606041202200,1811.1940000000000,285.9674433568440,161.355,26.80702567071130,1.29307E-05,5.97244479038472E-06,1073.0,1073.0,https://www.sciencedirect.com/science/article/pii/S0925838815015236
293,0.0,2.44,0.0,24.39,0.0,24.39,24.39,24.39,0.0,0.0,0.0,0.0,0,0.0,0,0.0,199.0,531.0,60.0,7.983333866848420,-0.05932139935335710,0.02005463246794020,-0.10214786505760200,0.023847131615190300,4.470149288372640,0.0034155453639007800,1.2969626400000000,1.0766564146830400,-0.012198051778902200,-21.44954950222430,0.048009424804096300,0.12659629500000000,8.1219,5.045120280000000,4.280235,85.93818700000000,0.22458729330852800,9.184407423300000,-0.02744102441496730,55.649920352340000,6.086406138803920,1.37195,0.03590595588703120,62.6831,5.233194327555130,8.82189E-08,3.13943328001518E-08,94.7575,26.7115137116221,1848.855968,263.0701303061020,170.1454,19.473166872877600,1.107573E-05,4.46473436823062E-06,0.0,0.0,https://www.tandfonline.com/doi/full/10.1080/21663831.2016.1257514
294,0.0,2.44,0.0,24.39,0.0,24.39,24.39,24.39,0.0,0.0,0.0,0.0,0,62.5,1073,1.0,366.0,715.0,46.0,7.983333866848420,-0.05932139935335710,0.02005463246794020,-0.10214786505760200,0.023847131615190300,4.470149288372640,0.0034155453639007800,1.2969626400000000,1.0766564146830400,-0.012198051778902200,-21.44954950222430,0.048009424804096300,0.12659629500000000,8.1219,5.045120280000000,4.280235,85.93818700000000,0.22458729330852800,9.184407423300000,-0.02744102441496730,55.649920352340000,6.086406138803920,1.37195,0.03590595588703120,62.6831,5.233194327555130,8.82189E-08,3.13943328001518E-08,94.7575,26.7115137116221,1848.855968,263.0701303061020,170.1454,19.473166872877600,1.107573E-05,4.46473436823062E-06,773.0,773.0,https://www.tandfonline.com/doi/full/10.1080/21663831.2016.1257514
295,0.0,3.125,0.0,31.25,0.0,0.0,31.25,31.25,0.0,3.125,0.0,0.0,1473,80.0,0,0.0,1367.0,1493.0,16.9,8.111059785090070,-0.05457941792136510,0.02315922429641290,-0.05544256341173760,0.029627764224354300,3.035945673938300,-0.0067365730792599,1.740234375,1.0764491186963200,-0.010866916611671500,-12.379655936509200,0.05537089689739920,0.14057617187500000,8.09375,6.77734375,4.3596875,88.2528125,0.25175726019930700,10.853037109375,-0.03466870307432850,56.84839026875,11.006187542570200,1.365625,0.04059802268563550,63.0,6.202492573749990,8.35E-08,3.63253991862276E-08,100.75,30.433980134290800,1893.4209375,375.3567404311790,172.0625,26.040560733672800,1.0653125E-05,5.37027702695684E-06,0.0,0.0,https://www.sciencedirect.com/science/article/pii/S0921509320301179
296,0.0,3.125,0.0,31.25,0.0,0.0,31.25,31.25,0.0,3.125,0.0,0.0,1473,80.0,998,1.0,1101.0,1307.0,22.1,8.111059785090070,-0.05457941792136510,0.02315922429641290,-0.05544256341173760,0.029627764224354300,3.035945673938300,-0.0067365730792599,1.740234375,1.0764491186963200,-0.010866916611671500,-12.379655936509200,0.05537089689739920,0.14057617187500000,8.09375,6.77734375,4.3596875,88.2528125,0.25175726019930700,10.853037109375,-0.03466870307432850,56.84839026875,11.006187542570200,1.365625,0.04059802268563550,63.0,6.202492573749990,8.35E-08,3.63253991862276E-08,100.75,30.433980134290800,1893.4209375,375.3567404311790,172.0625,26.040560733672800,1.0653125E-05,5.37027702695684E-06,698.0,698.0,https://www.sciencedirect.com/science/article/pii/S0921509320301179
297,0.0,3.125,0.0,31.25,0.0,0.0,31.25,31.25,0.0,3.125,0.0,0.0,1473,80.0,1023,1.0,842.0,1201.0,38.0,8.111059785090070,-0.05457941792136510,0.02315922429641290,-0.05544256341173760,0.029627764224354300,3.035945673938300,-0.0067365730792599,1.740234375,1.0764491186963200,-0.010866916611671500,-12.379655936509200,0.05537089689739920,0.14057617187500000,8.09375,6.77734375,4.3596875,88.2528125,0.25175726019930700,10.853037109375,-0.03466870307432850,56.84839026875,11.006187542570200,1.365625,0.04059802268563550,63.0,6.202492573749990,8.35E-08,3.63253991862276E-08,100.75,30.433980134290800,1893.4209375,375.3567404311790,172.0625,26.040560733672800,1.0653125E-05,5.37027702695684E-06,723.0,723.0,https://www.sciencedirect.com/science/article/pii/S0921509320301179
298,0.0,3.125,0.0,31.25,0.0,0.0,31.25,31.25,0.0,3.125,0.0,0.0,1473,80.0,1073,1.0,757.0,1170.0,46.1,8.111059785090070,-0.05457941792136510,0.02315922429641290,-0.05544256341173760,0.029627764224354300,3.035945673938300,-0.0067365730792599,1.740234375,1.0764491186963200,-0.010866916611671500,-12.379655936509200,0.05537089689739920,0.14057617187500000,8.09375,6.77734375,4.3596875,88.2528125,0.25175726019930700,10.853037109375,-0.03466870307432850,56.84839026875,11.006187542570200,1.365625,0.04059802268563550,63.0,6.202492573749990,8.35E-08,3.63253991862276E-08,100.75,30.433980134290800,1893.4209375,375.3567404311790,172.0625,26.040560733672800,1.0653125E-05,5.37027702695684E-06,773.0,773.0,https://www.sciencedirect.com/science/article/pii/S0921509320301179
299,0.0,3.125,0.0,31.25,0.0,0.0,31.25,31.25,0.0,3.125,0.0,0.0,1473,80.0,1173,1.0,661.0,1048.0,48.0,8.111059785090070,-0.05457941792136510,0.02315922429641290,-0.05544256341173760,0.029627764224354300,3.035945673938300,-0.0067365730792599,1.740234375,1.0764491186963200,-0.010866916611671500,-12.379655936509200,0.05537089689739920,0.14057617187500000,8.09375,6.77734375,4.3596875,88.2528125,0.25175726019930700,10.853037109375,-0.03466870307432850,56.84839026875,11.006187542570200,1.365625,0.04059802268563550,63.0,6.202492573749990,8.35E-08,3.63253991862276E-08,100.75,30.433980134290800,1893.4209375,375.3567404311790,172.0625,26.040560733672800,1.0653125E-05,5.37027702695684E-06,873.0,873.0,https://www.sciencedirect.com/science/article/pii/S0921509320301179
300,0.0,6.96,0.0,23.26,0.0,23.26,23.26,23.26,0.0,0.0,0.0,0.0,1373,90.0,1073,1.0,860.0,1050.0,48.0,7.6389925372473600,0.044866770579989500,0.1106650119098440,-0.021950760484724300,0.0328725523949021,3.1903405543666900,-0.0020937323153076100,1.8046038400000000,1.076514547606880,-0.01282360766227280,-11.867066329558700,0.05710435689370860,0.14832902000000000,7.884600000000000,7.26102768,4.23899,83.18855800000000,0.2717039959059170,10.975323574800000,-0.04209752926880710,54.32170094356000,9.00970842465208,1.3663,0.04523270509834380,63.4854,6.523173469615490,8.53826E-08,3.36409080280396E-08,101.25500000000000,42.204857540335300,1806.4457120000000,334.7780427786310,165.78360000000000,29.265859999823500,1.163282E-05,5.1760530416144E-06,773.0,773.0,https://www.sciencedirect.com/science/article/pii/S0167577X1730616X
301,0.0,6.96,0.0,23.26,0.0,23.26,23.26,23.26,0.0,0.0,0.0,0.0,1373,90.0,1173,1.0,690.0,930.0,51.0,7.6389925372473600,0.044866770579989500,0.1106650119098440,-0.021950760484724300,0.0328725523949021,3.1903405543666900,-0.0020937323153076100,1.8046038400000000,1.076514547606880,-0.01282360766227280,-11.867066329558700,0.05710435689370860,0.14832902000000000,7.884600000000000,7.26102768,4.23899,83.18855800000000,0.2717039959059170,10.975323574800000,-0.04209752926880710,54.32170094356000,9.00970842465208,1.3663,0.04523270509834380,63.4854,6.523173469615490,8.53826E-08,3.36409080280396E-08,101.25500000000000,42.204857540335300,1806.4457120000000,334.7780427786310,165.78360000000000,29.265859999823500,1.163282E-05,5.1760530416144E-06,873.0,873.0,https://www.sciencedirect.com/science/article/pii/S0167577X1730616X
302,0.0,6.96,0.0,23.26,0.0,23.26,23.26,23.26,0.0,0.0,0.0,0.0,1373,90.0,1273,1.0,550.0,800.0,64.0,7.6389925372473600,0.044866770579989500,0.1106650119098440,-0.021950760484724300,0.0328725523949021,3.1903405543666900,-0.0020937323153076100,1.8046038400000000,1.076514547606880,-0.01282360766227280,-11.867066329558700,0.05710435689370860,0.14832902000000000,7.884600000000000,7.26102768,4.23899,83.18855800000000,0.2717039959059170,10.975323574800000,-0.04209752926880710,54.32170094356000,9.00970842465208,1.3663,0.04523270509834380,63.4854,6.523173469615490,8.53826E-08,3.36409080280396E-08,101.25500000000000,42.204857540335300,1806.4457120000000,334.7780427786310,165.78360000000000,29.265859999823500,1.163282E-05,5.1760530416144E-06,973.0,973.0,https://www.sciencedirect.com/science/article/pii/S0167577X1730616X
