Repository: jeffwongqy/Accelerated-Design-of-High-Entropy-Alloys-Using-DNN-Based-Multi-Output-Regression

#### _A*STAR Institute of High Performance Computing (IHPC) ARIA Internship Project on Materials Informatics 2024_

# Cloud-Based HEA Property Prediction on AWS

## References
[1] Wang, J., Kwon, H., Kim, H. S., & Lee, B.-J. (2023). A neural network model for high entropy alloy design. Npj Computational Materials, 9(1). https://doi.org/10.1038/s41524-023-01010-x

File: dnn_modelling/compList_with_descriptors__references_30May2024.csv (part 7 of 12)
,C,Al,V,Cr,Mn,Fe,Co,Ni,Cu,Mo,Ti,B,Hom_Temp(K),CR(%),Anneal_Temp(K),Anneal_Time(h),YS(Mpa),UTS(Mpa),El(%),Density,Miedema_dH_inter,Miedema_dH_amor,Miedema_dH_ss_min,Yang delta,Yang omega,APE mean,Radii local mismatch,Radii gamma,Configuration entropy,Lambda entropy,Electronegativity delta,Electronegativity local mismatch,VEC mean,Mixing enthalpy,Mean cohesive energy,Shear modulus mean,Shear modulus delta,Shear modulus local mismatch,Shear modulus strength model,mean atomic_mass,std_dev atomic_mass,mean atomic_radius,std_dev atomic_radius,mean mendeleev_no,std_dev mendeleev_no,mean electrical_resistivity,std_dev electrical_resistivity,mean thermal_conductivity,std_dev thermal_conductivity,mean melting_point,std_dev melting_point,mean bulk_modulus,std_dev bulk_modulus,mean coefficient_of_linear_thermal_expansion,std_dev coefficient_of_linear_thermal_expansion,constraint_1,constraint_2,References
303,0.0,6.96,0.0,23.26,0.0,23.26,23.26,23.26,0.0,0.0,0.0,0.0,1373,90.0,1373,1.0,195.0,590.0,93.5,7.6389925372473600,0.044866770579989500,0.1106650119098440,-0.021950760484724300,0.0328725523949021,3.1903405543666900,-0.0020937323153076100,1.8046038400000000,1.076514547606880,-0.01282360766227280,-11.867066329558700,0.05710435689370860,0.14832902000000000,7.884600000000000,7.26102768,4.23899,83.18855800000000,0.2717039959059170,10.975323574800000,-0.04209752926880710,54.32170094356000,9.00970842465208,1.3663,0.04523270509834380,63.4854,6.523173469615490,8.53826E-08,3.36409080280396E-08,101.25500000000000,42.204857540335300,1806.4457120000000,334.7780427786310,165.78360000000000,29.265859999823500,1.163282E-05,5.1760530416144E-06,1073.0,1073.0,https://www.sciencedirect.com/science/article/pii/S0167577X1730616X
304,0.0,6.96,0.0,23.26,0.0,23.26,23.26,23.26,0.0,0.0,0.0,0.0,1373,90.0,1323,1.0,260.0,620.0,86.0,7.6389925372473600,0.044866770579989500,0.1106650119098440,-0.021950760484724300,0.0328725523949021,3.1903405543666900,-0.0020937323153076100,1.8046038400000000,1.076514547606880,-0.01282360766227280,-11.867066329558700,0.05710435689370860,0.14832902000000000,7.884600000000000,7.26102768,4.23899,83.18855800000000,0.2717039959059170,10.975323574800000,-0.04209752926880710,54.32170094356000,9.00970842465208,1.3663,0.04523270509834380,63.4854,6.523173469615490,8.53826E-08,3.36409080280396E-08,101.25500000000000,42.204857540335300,1806.4457120000000,334.7780427786310,165.78360000000000,29.265859999823500,1.163282E-05,5.1760530416144E-06,1023.0,1023.0,https://www.sciencedirect.com/science/article/pii/S0167577X1730616X
305,0.0,6.96,0.0,23.26,0.0,23.26,23.26,23.26,0.0,0.0,0.0,0.0,1373,90.0,973,1.0,1189.0,1245.0,13.0,7.6389925372473600,0.044866770579989500,0.1106650119098440,-0.021950760484724300,0.0328725523949021,3.1903405543666900,-0.0020937323153076100,1.8046038400000000,1.076514547606880,-0.01282360766227280,-11.867066329558700,0.05710435689370860,0.14832902000000000,7.884600000000000,7.26102768,4.23899,83.18855800000000,0.2717039959059170,10.975323574800000,-0.04209752926880710,54.32170094356000,9.00970842465208,1.3663,0.04523270509834380,63.4854,6.523173469615490,8.53826E-08,3.36409080280396E-08,101.25500000000000,42.204857540335300,1806.4457120000000,334.7780427786310,165.78360000000000,29.265859999823500,1.163282E-05,5.1760530416144E-06,673.0,673.0,https://www.sciencedirect.com/science/article/pii/S0167577X1730616X
306,0.0,6.96,0.0,23.26,0.0,23.26,23.26,23.26,0.0,0.0,0.0,0.0,1373,90.0,0,0.0,1265.0,1395.0,13.5,7.6389925372473600,0.044866770579989500,0.1106650119098440,-0.021950760484724300,0.0328725523949021,3.1903405543666900,-0.0020937323153076100,1.8046038400000000,1.076514547606880,-0.01282360766227280,-11.867066329558700,0.05710435689370860,0.14832902000000000,7.884600000000000,7.26102768,4.23899,83.18855800000000,0.2717039959059170,10.975323574800000,-0.04209752926880710,54.32170094356000,9.00970842465208,1.3663,0.04523270509834380,63.4854,6.523173469615490,8.53826E-08,3.36409080280396E-08,101.25500000000000,42.204857540335300,1806.4457120000000,334.7780427786310,165.78360000000000,29.265859999823500,1.163282E-05,5.1760530416144E-06,0.0,0.0,https://www.sciencedirect.com/science/article/pii/S0167577X1730616X
307,0.0,16.67,0.0,16.67,0.0,33.33,0.0,33.33,0.0,0.0,0.0,0.0,0,0.0,0,0.0,780.0,1228.0,17.0,6.908329704723700,0.18562689855166300,0.22503593780819100,0.0529314907490134,0.04423374849132120,1.6898361222754000,0.0008251115667685170,2.6392110800000000,1.0762297876443700,-0.011055188559618500,-5.650132934558840,0.07141826399332450,0.1847354424,7.499700000000000,11.11228876,4.154959,76.071224,0.34619593753840500,13.2360252404,-0.06256915577184000,51.341221074620000,13.09064112488850,1.35833,0.06279112077446730,65.5003,8.69405530670176,8.29994E-08,3.6876356148259E-08,111.8386,65.1360866282894,1698.564149,441.4053266156760,155.9962,42.86171990898960,1.306676E-05,6.27855705425127E-06,0.0,0.0,https://www.sciencedirect.com/science/article/pii/S0167577X16300970
308,0.0,16.665,0.0,16.665,0.0,16.67,16.67,33.33,0.0,0.0,0.0,0.0,0,0.0,0,0.0,545.0,1074.0,16.7,7.044328471950830,0.18148411025482400,0.21956742111075200,0.06674004036832380,0.04423002290404720,1.829139242981720,0.0008320232575561360,2.6387444325000000,1.07623001228295,-0.012975938351821700,-6.632915200439390,0.07345360671791450,0.189435221675,7.66675,11.998966660000000,4.1733495000000000,75.2220415,0.3486239967776270,13.091598971925000,-0.06276417883536650,51.85765879919000,12.91335015058080,1.3500025,0.05669284869028080,65.99965000000000,8.123688920814350,7.63337E-08,3.54509050178859E-08,115.16415,61.134418563982900,1691.4214755,423.23984887719600,157.6684,42.23043265303070,1.326658E-05,6.01666777935967E-06,0.0,0.0,https://www.sciencedirect.com/science/article/pii/S1359645416308746
309,0.0,16.39,0.0,16.39,0.0,16.39,16.39,34.44,0.0,0.0,0.0,0.0,0,0.0,0,0.0,545.0,1050.0,17.6,7.071928068139030,0.17838330975189500,0.2168123197121650,0.06218624210599330,0.043968409614196400,1.8290852402610400,0.0012146908277334200,2.6091404900000000,1.0762399943339800,-0.012909692430661400,-6.677814971400460,0.07324500654171750,0.18843091300000000,7.7054,11.942278480000000,4.17776,75.218817,0.34575002318131500,12.9279332523,-0.06186746988842350,51.97058808704,12.876372186434700,1.35,0.056361512366497700,66.0166,8.0776043265363,7.62614E-08,3.52494697332608E-08,114.76550000000000,60.87913484701030,1692.019033,420.80881038194,158.03740000000000,42.109283811800200,1.326888E-05,5.98167298420449E-06,0.0,0.0,https://www.sciencedirect.com/science/article/pii/S1359645416308746
310,0.0,16.13,0.0,16.13,0.0,16.13,16.13,35.48,0.0,0.0,0.0,0.0,0,0.0,0,0.0,545.0,1124.0,20.3,7.098067197743330,0.17548642253200700,0.21423929626043300,0.057914691921101400,0.04371696231851360,1.8292974381138700,0.0015764506545698000,2.5807516100000000,1.0762494551727300,-0.012843505588407000,-6.720222067999400,0.07303149235168030,0.187412857,7.7418,11.88368072,4.18192,75.216139,0.3430090133877220,12.7716564147,-0.061015537015469600,52.07723427968,12.841779298522500,1.35,0.056053717727297300,66.03220000000000,8.034712081989570,7.61938E-08,3.50622201155353E-08,114.38850000000000,60.641155222710500,1692.5898110000000,418.5420968389150,158.3858,41.99591318118040,1.327096E-05,5.94903589405086E-06,0.0,0.0,https://www.sciencedirect.com/science/article/pii/S1359645416308746
311,0.0,12.28,0.0,17.54,0.0,35.1,17.54,17.54,0.0,0.0,0.0,0.0,0,0.0,0,0.0,866.0,1223.0,7.9,7.204225332189050,0.15697222214625700,0.20340061254437400,0.04003861806251540,0.04050950976854670,2.5920473298891700,-0.005464535058145180,2.27133184,1.0764050395319100,-0.012811634250451000,-7.807114642459700,0.06272609718045970,0.16025074000000000,7.561400000000000,8.629217120000000,4.186494,78.91579,0.3085062478574550,11.86652729,-0.05233427499218260,52.66674864308,11.279846542595000,1.36404,0.05522840740429820,64.2102,7.6241513137583100,8.38442E-08,3.49417915233479E-08,106.92700000000000,55.27651168089200,1745.861516,387.83813847925600,160.2108,36.79766967696310,1.24685E-05,5.61815523210521E-06,0.0,0.0,https://www.sciencedirect.com/science/article/pii/S1359646216301324
312,0.0,0.0,0.0,15.0,0.0,20.0,35.0,20.0,0.0,10.0,0.0,0.0,1473,0.0,0,0.0,350.0,720.0,21.9,8.589836916678420,-0.1425653780045330,-0.0567971929649423,-0.15598090527605200,0.03334024622142390,6.454014103049070,-0.000360723389711437,1.8075,1.0670001854409500,-0.01268749170113600,-11.41400781459360,0.041403293515989200,0.11057500000000000,8.250000000000000,3.8200000000000000,4.5775000000000000,87.14600000000000,0.1950683517151030,8.0237,-0.017105626394375700,60.92771325,13.629535481229600,1.3775,0.038241578166357000,62.15,4.266835168241350,7.995E-08,2.86207452527625E-08,97.2,17.927231267405300,1943.2,400.48134437142300,180.0,20.769510081357400,1.0805E-05,3.97170959716128E-06,0.0,0.0,https://www.sciencedirect.com/science/article/pii/S1359646217302634
313,0.0,0.0,0.0,15.0,0.0,20.0,35.0,20.0,0.0,10.0,0.0,0.0,1473,70.0,1123,0.16667,1212.0,1360.0,14.9,8.589836916678420,-0.1425653780045330,-0.0567971929649423,-0.15598090527605200,0.03334024622142390,6.454014103049070,-0.000360723389711437,1.8075,1.0670001854409500,-0.01268749170113600,-11.41400781459360,0.041403293515989200,0.11057500000000000,8.250000000000000,3.8200000000000000,4.5775000000000000,87.14600000000000,0.1950683517151030,8.0237,-0.017105626394375700,60.92771325,13.629535481229600,1.3775,0.038241578166357000,62.15,4.266835168241350,7.995E-08,2.86207452527625E-08,97.2,17.927231267405300,1943.2,400.48134437142300,180.0,20.769510081357400,1.0805E-05,3.97170959716128E-06,137.16941,22.8620255647,https://www.sciencedirect.com/science/article/pii/S1359646217302634
314,0.0,0.0,0.0,15.0,0.0,20.0,35.0,20.0,0.0,10.0,0.0,0.0,1473,70.0,1173,0.16667,1028.0,1249.0,18.3,8.589836916678420,-0.1425653780045330,-0.0567971929649423,-0.15598090527605200,0.03334024622142390,6.454014103049070,-0.000360723389711437,1.8075,1.0670001854409500,-0.01268749170113600,-11.41400781459360,0.041403293515989200,0.11057500000000000,8.250000000000000,3.8200000000000000,4.5775000000000000,87.14600000000000,0.1950683517151030,8.0237,-0.017105626394375700,60.92771325,13.629535481229600,1.3775,0.038241578166357000,62.15,4.266835168241350,7.995E-08,2.86207452527625E-08,97.2,17.927231267405300,1943.2,400.48134437142300,180.0,20.769510081357400,1.0805E-05,3.97170959716128E-06,145.50291,24.2509700097,https://www.sciencedirect.com/science/article/pii/S1359646217302634
315,0.0,0.0,0.0,15.0,0.0,20.0,35.0,20.0,0.0,10.0,0.0,0.0,1473,70.0,1273,0.16667,879.0,1194.0,25.4,8.589836916678420,-0.1425653780045330,-0.0567971929649423,-0.15598090527605200,0.03334024622142390,6.454014103049070,-0.000360723389711437,1.8075,1.0670001854409500,-0.01268749170113600,-11.41400781459360,0.041403293515989200,0.11057500000000000,8.250000000000000,3.8200000000000000,4.5775000000000000,87.14600000000000,0.1950683517151030,8.0237,-0.017105626394375700,60.92771325,13.629535481229600,1.3775,0.038241578166357000,62.15,4.266835168241350,7.995E-08,2.86207452527625E-08,97.2,17.927231267405300,1943.2,400.48134437142300,180.0,20.769510081357400,1.0805E-05,3.97170959716128E-06,162.16991000000000,27.028858899700000,https://www.sciencedirect.com/science/article/pii/S1359646217302634
316,0.0,0.0,0.0,25.0,0.0,25.0,25.0,25.0,0.0,0.0,0.0,0.0,0,0.0,0,0.0,155.0,472.4,58.9,8.175043328498910,-0.11553797767079800,-0.03368432736515860,-0.15548570275319500,0.016296860180307,5.752836761366150,0.006388040617826580,1.0,1.0240199430008800,-0.011525651318350800,-43.39678913154770,0.04194097300940810,0.11375000000000000,8.25,3.75,4.3025,87.4225,0.19530938435632900,8.128125,-0.0184711345798068,56.36692375,3.2339214855841700,1.375,0.028867513459481200,62.25,4.272001872658770,8.975E-08,2.99596951475367E-08,91.25,8.381527307120110,1871.75,208.27605879377200,172.5,9.574271077563380,1.0775E-05,3.97523584206019E-06,0.0,0.0,https://www.sciencedirect.com/science/article/pii/S1359645416304943
317,0.0,0.0,0.0,24.39,0.0,24.39,24.39,24.39,0.0,2.44,0.0,0.0,0,0.0,0,0.0,198.8,479.0,51.1,8.24259971276522,-0.12746019488186100,-0.044662558839922600,-0.1623335878530820,0.022117415731272200,5.928652897813210,0.0034464653048402400,1.2493533600000000,1.067103411358210,-0.012198051778902200,-24.935708365446900,0.04266760680600790,0.11588420700000000,8.1951,3.9024975600000000,4.3639270000000000,88.11491100000000,0.1977406530397330,8.4225399201,-0.018735781574172800,57.3325068105,7.6815859430838100,1.3768300000000000,0.03125088083319780,62.0975,4.331051568312240,8.89021E-08,3.00043136979813E-08,92.4151,11.780668265382400,1896.7417000000000,272.9109369965800,173.90300000000000,13.83635019805910,1.062921E-05,4.03745599714619E-06,0.0,0.0,https://www.sciencedirect.com/science/article/pii/S1359645416304943
318,0.0,0.0,0.0,23.81,0.0,23.81,23.81,23.81,0.0,4.76,0.0,0.0,0,0.0,0,0.0,254.7,589.6,55.1,8.305750283034230,-0.1389581561108290,-0.05423526629487980,-0.166108295109425,0.026250769575932900,5.9802458008989500,0.0006471220642874020,1.4737437600000000,1.06704843403459,-0.012568221969864500,-18.238527089573300,0.04329810463011090,0.11768568700000000,8.142900000000000,4.03617596,4.422333000000000,88.773269,0.19966292096470300,8.679616684100000,-0.01898524394785220,58.2506021795,10.088345776652200,1.3785700000000000,0.03320905388650890,61.95250000000000,4.382411220295030,8.80959E-08,3.0043564724355E-08,93.52290000000000,14.112338268850200,1920.5043000000000,319.1843745353120,175.23700000000000,16.71353303568390,1.049059E-05,4.09148390936654E-06,0.0,0.0,https://www.sciencedirect.com/science/article/pii/S1359645416304943
319,0.0,0.0,0.0,23.26,0.0,23.26,23.26,23.26,0.0,6.96,0.0,0.0,0,0.0,0,0.0,305.3,709.7,49.3,8.3646827819811,-0.14951027601769100,-0.062405419766452,-0.16773048631735300,0.029452040818839500,6.000065079847690,-0.0020096206989049200,1.6750921600000000,1.066996404931470,-0.012823607662272800,-14.783573842569300,0.043843552755014200,0.11918889200000000,8.0934,4.152747360000000,4.477718,89.39757400000000,0.20115878048817,8.902812915600000,-0.019215136273492000,59.121209857,11.814944076627400,1.3802200000000000,0.03484905152046090,61.81500000000000,4.427330401075430,8.73314E-08,3.00782303379511E-08,94.5734,15.891652640802200,1943.0378,355.1140571818080,176.502,18.896214055077100,1.035914E-05,4.13867132766338E-06,0.0,0.0,https://www.sciencedirect.com/science/article/pii/S1359645416304943
320,0.0,0.0,0.0,23.26,0.0,23.26,23.26,23.26,0.0,6.96,0.0,0.0,0,60.0,1123,1.0,815.5,1186.5,18.9,8.3646827819811,-0.14951027601769100,-0.062405419766452,-0.16773048631735300,0.029452040818839500,6.000065079847690,-0.0020096206989049200,1.6750921600000000,1.066996404931470,-0.012823607662272800,-14.783573842569300,0.043843552755014200,0.11918889200000000,8.0934,4.152747360000000,4.477718,89.39757400000000,0.20115878048817,8.902812915600000,-0.019215136273492000,59.121209857,11.814944076627400,1.3802200000000000,0.03484905152046090,61.81500000000000,4.427330401075430,8.73314E-08,3.00782303379511E-08,94.5734,15.891652640802200,1943.0378,355.1140571818080,176.502,18.896214055077100,1.035914E-05,4.13867132766338E-06,823.0,823.0,https://www.sciencedirect.com/science/article/pii/S1359645416304943
321,0.0,0.0,0.0,23.26,0.0,23.26,23.26,23.26,0.0,6.96,0.0,0.0,0,60.0,1173,5.0,646.7,1042.0,32.5,8.3646827819811,-0.14951027601769100,-0.062405419766452,-0.16773048631735300,0.029452040818839500,6.000065079847690,-0.0020096206989049200,1.6750921600000000,1.066996404931470,-0.012823607662272800,-14.783573842569300,0.043843552755014200,0.11918889200000000,8.0934,4.152747360000000,4.477718,89.39757400000000,0.20115878048817,8.902812915600000,-0.019215136273492000,59.121209857,11.814944076627400,1.3802200000000000,0.03484905152046090,61.81500000000000,4.427330401075430,8.73314E-08,3.00782303379511E-08,94.5734,15.891652640802200,1943.0378,355.1140571818080,176.502,18.896214055077100,1.035914E-05,4.13867132766338E-06,4365.0,21825.0,https://www.sciencedirect.com/science/article/pii/S1359645416304943
322,0.0,8.0,0.0,17.0,0.0,17.0,17.0,33.0,8.0,0.0,0.0,0.0,0,0.0,0,0.0,357.0,459.0,9.0,7.728374706544050,0.18556021573446000,0.23044240335348400,0.05432950290124940,0.03389531293619330,4.700257468824960,0.0009042765304695850,1.7840000000000000,1.076507896904510,-0.013914919305443600,-12.111596573270300,0.0653425763476293,0.171798,8.33,5.129200000000000,4.1865,77.1929,0.30580237270720800,11.836493,-0.05093310451581430,54.962655238,9.890183710096210,1.359,0.04452035093411340,65.21,6.833571603416450,7.6086E-08,3.65509916749247E-08,127.41,100.57654603298500,1732.5692000000000,351.1724862553720,163.38,31.830931276865000,1.2639E-05,5.08415523084404E-06,0.0,0.0,https://link.springer.com/article/10.1007/s11837-013-0756-3
323,0.0,8.0,0.0,17.0,0.0,17.0,17.0,33.0,8.0,0.0,0.0,0.0,0,0.0,1423,5.0,215.0,489.0,39.0,7.728374706544050,0.18556021573446000,0.23044240335348400,0.05432950290124940,0.03389531293619330,4.700257468824960,0.0009042765304695850,1.7840000000000000,1.076507896904510,-0.013914919305443600,-12.111596573270300,0.0653425763476293,0.171798,8.33,5.129200000000000,4.1865,77.1929,0.30580237270720800,11.836493,-0.05093310451581430,54.962655238,9.890183710096210,1.359,0.04452035093411340,65.21,6.833571603416450,7.6086E-08,3.65509916749247E-08,127.41,100.57654603298500,1732.5692000000000,351.1724862553720,163.38,31.830931276865000,1.2639E-05,5.08415523084404E-06,5615.0,28075.0,https://link.springer.com/article/10.1007/s11837-013-0756-3
324,0.0,8.0,0.0,17.0,0.0,17.0,17.0,33.0,8.0,0.0,0.0,0.0,0,0.0,973,5.0,365.0,365.0,0.1,7.728374706544050,0.18556021573446000,0.23044240335348400,0.05432950290124940,0.03389531293619330,4.700257468824960,0.0009042765304695850,1.7840000000000000,1.076507896904510,-0.013914919305443600,-12.111596573270300,0.0653425763476293,0.171798,8.33,5.129200000000000,4.1865,77.1929,0.30580237270720800,11.836493,-0.05093310451581430,54.962655238,9.890183710096210,1.359,0.04452035093411340,65.21,6.833571603416450,7.6086E-08,3.65509916749247E-08,127.41,100.57654603298500,1732.5692000000000,351.1724862553720,163.38,31.830931276865000,1.2639E-05,5.08415523084404E-06,3365.0,16825.0,https://link.springer.com/article/10.1007/s11837-013-0756-3
325,0.0,0.0,0.0,10.0,30.0,50.0,10.0,0.0,0.0,0.0,0.0,0.0,1473,0.0,0,0.0,250.0,730.0,50.0,7.772667086834730,-0.030350449048613400,0.035824944553383100,-0.15176690235893700,0.025322091569598000,18.53935229411790,-0.00430932257230765,1.62,1.0335130802288500,-0.00971310029076794,-15.148119520135400,0.04948128733281950,0.12450000000000000,7.6000000000000000,0.9200000000000000,3.865,83.02800000000000,0.13816153740653500,4.3752,-0.008396518059267960,55.496843,2.000255792924140,1.395,0.018749999999999900,60.6,2.03100960115899,5.007E-07,7.68879470804755E-07,61.74,44.89613708327250,1756.0,238.33799529240000,155.0,29.18154382482190,1.42E-05,6.67879105826796E-06,0.0,0.0,https://www.sciencedirect.com/science/article/pii/S1359645417302628
326,0.0,0.0,0.0,10.0,30.0,50.0,10.0,0.0,0.0,0.0,0.0,0.0,1473,60.0,1173,0.0833,330.0,870.0,75.0,7.772667086834730,-0.030350449048613400,0.035824944553383100,-0.15176690235893700,0.025322091569598000,18.53935229411790,-0.00430932257230765,1.62,1.0335130802288500,-0.00971310029076794,-15.148119520135400,0.04948128733281950,0.12450000000000000,7.6000000000000000,0.9200000000000000,3.865,83.02800000000000,0.13816153740653500,4.3752,-0.008396518059267960,55.496843,2.000255792924140,1.395,0.018749999999999900,60.6,2.03100960115899,5.007E-07,7.68879470804755E-07,61.74,44.89613708327250,1756.0,238.33799529240000,155.0,29.18154382482190,1.42E-05,6.67879105826796E-06,72.7209,6.05765097,https://www.sciencedirect.com/science/article/pii/S1359645417302628
327,0.0,0.0,0.0,10.0,30.0,50.0,10.0,0.0,0.0,0.0,0.0,0.0,1473,60.0,1173,0.5,280.0,800.0,65.0,7.772667086834730,-0.030350449048613400,0.035824944553383100,-0.15176690235893700,0.025322091569598000,18.53935229411790,-0.00430932257230765,1.62,1.0335130802288500,-0.00971310029076794,-15.148119520135400,0.04948128733281950,0.12450000000000000,7.6000000000000000,0.9200000000000000,3.865,83.02800000000000,0.13816153740653500,4.3752,-0.008396518059267960,55.496843,2.000255792924140,1.395,0.018749999999999900,60.6,2.03100960115899,5.007E-07,7.68879470804755E-07,61.74,44.89613708327250,1756.0,238.33799529240000,155.0,29.18154382482190,1.42E-05,6.67879105826796E-06,436.5,218.25,https://www.sciencedirect.com/science/article/pii/S1359645417302628
328,0.0,0.0,0.0,33.34,0.0,0.0,33.33,33.33,0.0,0.0,0.0,0.0,1473,60.0,1173,2.0,339.0,810.0,88.4,8.278200984694090,-0.11725455544808900,-0.03458863184815700,-0.11155024783825100,0.01701056748282130,3.5345052085595300,0.00048360018634218800,1.11118887,1.0239861366437300,-0.009133862484849430,-31.56580464532640,0.04800492234122080,0.12223110900000000,8.3331,4.88937768,4.309979,89.392731,0.21612661129699800,9.256435263900000,-0.022712982227563200,56.540443853500000,3.93793307149885,1.36667,0.028868956654755700,62.6661,5.131814147877450,8.63374E-08,3.57274929798403E-08,94.99990000000000,4.582362948848610,1892.0288,250.2282561622120,173.33200000000000,11.5475826619023,1.043278E-05,4.79641797985291E-06,1746.0,3492.0,https://link.springer.com/article/10.1557/jmr.2020.256
329,0.0,0.0,0.0,32.26,0.0,0.0,32.26,32.26,0.0,3.22,0.0,0.0,1473,60.0,1173,2.0,465.0,912.0,70.5,8.363516987866220,-0.13016978840123800,-0.04635645574766690,-0.1182992229069670,0.023555490249436900,3.798426630305600,-0.003212728942809580,1.41466552,1.0669933053141900,-0.010022903603033900,-18.063805924865200,0.04878216523253670,0.12486555600000000,8.2582,5.077724000000000,4.390822,90.24040200000000,0.2168549379901900,9.510811259600000,-0.022511903279647900,57.80954940700000,9.219918344706620,1.3693500000000000,0.03313663308879580,62.452,5.172703193103040,8.53244E-08,3.52655838670886E-08,96.41680000000000,10.372107249430400,1924.3288,323.3595792801160,175.15800000000000,16.46143843289430,1.025194E-05,4.80120661193384E-06,1746.0,3492.0,https://link.springer.com/article/10.1557/jmr.2020.256
330,0.0,0.0,0.0,31.25,0.0,0.0,31.25,31.25,0.0,6.25,0.0,0.0,1473,60.0,1173,2.0,644.0,1071.0,29.5,8.44186242510954,-0.1425112514029880,-0.05645268406892250,-0.12157212613258900,0.02801921930191070,3.923687170022250,-0.006699055452099980,1.6796875,1.0669246770897900,-0.010506740007973,-13.383075403033700,0.04942422385478230,0.12695312500000000,8.1875,5.234375,4.466875,91.04062500000000,0.21713343354165500,9.7173828125,-0.022352979904713500,59.0033421875,11.964127231637600,1.371875,0.03632415786283890,62.25,5.206833117271100,8.4375E-08,3.48759707152838E-08,97.75,13.416407864998700,1954.75,373.7016040758840,176.875,19.64971020425270,1.008125E-05,4.80540783331076E-06,1746.0,3492.0,https://link.springer.com/article/10.1557/jmr.2020.256
331,0.0,0.0,0.0,19.88,18.39,21.04,19.89,20.8,0.0,0.0,0.0,0.0,0,0.0,0,0.0,189.0,350.0,52.3,8.042259999558620,-0.158952343182817,-0.07406024938641160,-0.19746295398473400,0.022175181963885700,5.8316960363339300,-0.003053803599149390,1.4868979300000000,1.0335235017303400,-0.013371750281279100,-27.192796527238600,0.05652150543489550,0.15366366310000000,8.0334,4.138400280000000,4.049271000000000,85.234134,0.1857739527691860,7.0620180998,-0.0163996102595065,56.119758841000000,2.874211892951530,1.379655,0.02746949387079340,61.865600000000000,3.856810969494530,3.380136E-07,5.85593115191911E-07,75.77162,36.828038602115500,1804.8417000000000,235.94430383727000,162.88600000000000,24.237521848600700,1.282037E-05,5.83967560434454E-06,0.0,0.0,https://www.sciencedirect.com/science/article/pii/S0925838819347589
332,0.0,0.0,0.0,19.88,18.39,21.04,19.89,20.8,0.0,0.0,0.0,0.0,1373,60.0,0,0.0,856.0,883.0,11.5,8.042259999558620,-0.158952343182817,-0.07406024938641160,-0.19746295398473400,0.022175181963885700,5.8316960363339300,-0.003053803599149390,1.4868979300000000,1.0335235017303400,-0.013371750281279100,-27.192796527238600,0.05652150543489550,0.15366366310000000,8.0334,4.138400280000000,4.049271000000000,85.234134,0.1857739527691860,7.0620180998,-0.0163996102595065,56.119758841000000,2.874211892951530,1.379655,0.02746949387079340,61.865600000000000,3.856810969494530,3.380136E-07,5.85593115191911E-07,75.77162,36.828038602115500,1804.8417000000000,235.94430383727000,162.88600000000000,24.237521848600700,1.282037E-05,5.83967560434454E-06,0.0,0.0,https://www.sciencedirect.com/science/article/pii/S0921509320305530
333,0.0,0.0,0.0,19.88,18.39,21.04,19.89,20.8,0.0,0.0,0.0,0.0,1373,60.0,773,1.0,816.0,855.0,16.7,8.042259999558620,-0.158952343182817,-0.07406024938641160,-0.19746295398473400,0.022175181963885700,5.8316960363339300,-0.003053803599149390,1.4868979300000000,1.0335235017303400,-0.013371750281279100,-27.192796527238600,0.05652150543489550,0.15366366310000000,8.0334,4.138400280000000,4.049271000000000,85.234134,0.1857739527691860,7.0620180998,-0.0163996102595065,56.119758841000000,2.874211892951530,1.379655,0.02746949387079340,61.865600000000000,3.856810969494530,3.380136E-07,5.85593115191911E-07,75.77162,36.828038602115500,1804.8417000000000,235.94430383727000,162.88600000000000,24.237521848600700,1.282037E-05,5.83967560434454E-06,473.0,473.0,https://www.sciencedirect.com/science/article/pii/S0921509320305530
334,0.0,0.0,0.0,19.88,18.39,21.04,19.89,20.8,0.0,0.0,0.0,0.0,1373,60.0,873,1.0,818.0,876.0,6.2,8.042259999558620,-0.158952343182817,-0.07406024938641160,-0.19746295398473400,0.022175181963885700,5.8316960363339300,-0.003053803599149390,1.4868979300000000,1.0335235017303400,-0.013371750281279100,-27.192796527238600,0.05652150543489550,0.15366366310000000,8.0334,4.138400280000000,4.049271000000000,85.234134,0.1857739527691860,7.0620180998,-0.0163996102595065,56.119758841000000,2.874211892951530,1.379655,0.02746949387079340,61.865600000000000,3.856810969494530,3.380136E-07,5.85593115191911E-07,75.77162,36.828038602115500,1804.8417000000000,235.94430383727000,162.88600000000000,24.237521848600700,1.282037E-05,5.83967560434454E-06,573.0,573.0,https://www.sciencedirect.com/science/article/pii/S0921509320305530
335,0.0,0.0,0.0,19.88,18.39,21.04,19.89,20.8,0.0,0.0,0.0,0.0,1373,60.0,973,1.0,696.0,816.0,17.0,8.042259999558620,-0.158952343182817,-0.07406024938641160,-0.19746295398473400,0.022175181963885700,5.8316960363339300,-0.003053803599149390,1.4868979300000000,1.0335235017303400,-0.013371750281279100,-27.192796527238600,0.05652150543489550,0.15366366310000000,8.0334,4.138400280000000,4.049271000000000,85.234134,0.1857739527691860,7.0620180998,-0.0163996102595065,56.119758841000000,2.874211892951530,1.379655,0.02746949387079340,61.865600000000000,3.856810969494530,3.380136E-07,5.85593115191911E-07,75.77162,36.828038602115500,1804.8417000000000,235.94430383727000,162.88600000000000,24.237521848600700,1.282037E-05,5.83967560434454E-06,673.0,673.0,https://www.sciencedirect.com/science/article/pii/S0921509320305530
336,0.0,0.0,0.0,19.88,18.39,21.04,19.89,20.8,0.0,0.0,0.0,0.0,1373,60.0,1073,1.0,465.0,749.0,35.2,8.042259999558620,-0.158952343182817,-0.07406024938641160,-0.19746295398473400,0.022175181963885700,5.8316960363339300,-0.003053803599149390,1.4868979300000000,1.0335235017303400,-0.013371750281279100,-27.192796527238600,0.05652150543489550,0.15366366310000000,8.0334,4.138400280000000,4.049271000000000,85.234134,0.1857739527691860,7.0620180998,-0.0163996102595065,56.119758841000000,2.874211892951530,1.379655,0.02746949387079340,61.865600000000000,3.856810969494530,3.380136E-07,5.85593115191911E-07,75.77162,36.828038602115500,1804.8417000000000,235.94430383727000,162.88600000000000,24.237521848600700,1.282037E-05,5.83967560434454E-06,773.0,773.0,https://www.sciencedirect.com/science/article/pii/S0921509320305530
337,0.0,0.0,0.0,19.88,18.39,21.04,19.89,20.8,0.0,0.0,0.0,0.0,1373,60.0,1173,1.0,302.0,663.0,51.5,8.042259999558620,-0.158952343182817,-0.07406024938641160,-0.19746295398473400,0.022175181963885700,5.8316960363339300,-0.003053803599149390,1.4868979300000000,1.0335235017303400,-0.013371750281279100,-27.192796527238600,0.05652150543489550,0.15366366310000000,8.0334,4.138400280000000,4.049271000000000,85.234134,0.1857739527691860,7.0620180998,-0.0163996102595065,56.119758841000000,2.874211892951530,1.379655,0.02746949387079340,61.865600000000000,3.856810969494530,3.380136E-07,5.85593115191911E-07,75.77162,36.828038602115500,1804.8417000000000,235.94430383727000,162.88600000000000,24.237521848600700,1.282037E-05,5.83967560434454E-06,873.0,873.0,https://www.sciencedirect.com/science/article/pii/S0921509320305530
338,0.0,0.0,0.0,20.0,20.0,20.0,0.0,20.0,20.0,0.0,0.0,0.0,1273,85.0,873,1.0,1145.0,1287.0,10.5,8.05820031099802,0.10553735501699600,0.154411731493816,-0.04416980121092700,0.02122794986893670,8.457268635854580,-0.004275647519360690,1.4400000000000000,1.0334942725959300,-0.013380866803977100,-29.693961490580100,0.061481613632275000,0.15840000000000000,8.400000000000000,2.7200000000000000,3.8460000000000000,78.98400000000000,0.2885199186369210,11.968800000000000,-0.039409722535221900,57.003709,4.368705454955160,1.38,0.02738612787525820,63.4,6.024948132556830,3.5124E-07,6.09992039292317E-07,134.56,152.51710723718800,1719.154,312.8709775290770,154.0,24.08318915758460,1.366E-05,6.1840924960741E-06,573.0,573.0,https://www.sciencedirect.com/science/article/pii/S1044580319309581
339,0.0,0.0,0.0,20.0,20.0,20.0,0.0,20.0,20.0,0.0,0.0,0.0,1273,85.0,973,1.0,1029.0,1186.0,11.2,8.05820031099802,0.10553735501699600,0.154411731493816,-0.04416980121092700,0.02122794986893670,8.457268635854580,-0.004275647519360690,1.4400000000000000,1.0334942725959300,-0.013380866803977100,-29.693961490580100,0.061481613632275000,0.15840000000000000,8.400000000000000,2.7200000000000000,3.8460000000000000,78.98400000000000,0.2885199186369210,11.968800000000000,-0.039409722535221900,57.003709,4.368705454955160,1.38,0.02738612787525820,63.4,6.024948132556830,3.5124E-07,6.09992039292317E-07,134.56,152.51710723718800,1719.154,312.8709775290770,154.0,24.08318915758460,1.366E-05,6.1840924960741E-06,673.0,673.0,https://www.sciencedirect.com/science/article/pii/S1044580319309581
340,0.0,0.0,0.0,20.0,20.0,20.0,0.0,20.0,20.0,0.0,0.0,0.0,1273,85.0,1073,1.0,943.0,1110.0,12.0,8.05820031099802,0.10553735501699600,0.154411731493816,-0.04416980121092700,0.02122794986893670,8.457268635854580,-0.004275647519360690,1.4400000000000000,1.0334942725959300,-0.013380866803977100,-29.693961490580100,0.061481613632275000,0.15840000000000000,8.400000000000000,2.7200000000000000,3.8460000000000000,78.98400000000000,0.2885199186369210,11.968800000000000,-0.039409722535221900,57.003709,4.368705454955160,1.38,0.02738612787525820,63.4,6.024948132556830,3.5124E-07,6.09992039292317E-07,134.56,152.51710723718800,1719.154,312.8709775290770,154.0,24.08318915758460,1.366E-05,6.1840924960741E-06,773.0,773.0,https://www.sciencedirect.com/science/article/pii/S1044580319309581
341,0.0,0.0,0.0,20.0,20.0,20.0,0.0,20.0,20.0,0.0,0.0,0.0,1273,85.0,1173,1.0,814.0,937.0,15.1,8.05820031099802,0.10553735501699600,0.154411731493816,-0.04416980121092700,0.02122794986893670,8.457268635854580,-0.004275647519360690,1.4400000000000000,1.0334942725959300,-0.013380866803977100,-29.693961490580100,0.061481613632275000,0.15840000000000000,8.400000000000000,2.7200000000000000,3.8460000000000000,78.98400000000000,0.2885199186369210,11.968800000000000,-0.039409722535221900,57.003709,4.368705454955160,1.38,0.02738612787525820,63.4,6.024948132556830,3.5124E-07,6.09992039292317E-07,134.56,152.51710723718800,1719.154,312.8709775290770,154.0,24.08318915758460,1.366E-05,6.1840924960741E-06,873.0,873.0,https://www.sciencedirect.com/science/article/pii/S1044580319309581
342,0.0,0.0,0.0,20.0,20.0,20.0,0.0,20.0,20.0,0.0,0.0,0.0,1273,85.0,1273,1.0,493.0,693.0,36.1,8.05820031099802,0.10553735501699600,0.154411731493816,-0.04416980121092700,0.02122794986893670,8.457268635854580,-0.004275647519360690,1.4400000000000000,1.0334942725959300,-0.013380866803977100,-29.693961490580100,0.061481613632275000,0.15840000000000000,8.400000000000000,2.7200000000000000,3.8460000000000000,78.98400000000000,0.2885199186369210,11.968800000000000,-0.039409722535221900,57.003709,4.368705454955160,1.38,0.02738612787525820,63.4,6.024948132556830,3.5124E-07,6.09992039292317E-07,134.56,152.51710723718800,1719.154,312.8709775290770,154.0,24.08318915758460,1.366E-05,6.1840924960741E-06,973.0,973.0,https://www.sciencedirect.com/science/article/pii/S1044580319309581
343,0.0,0.0,0.0,20.0,20.0,20.0,0.0,20.0,20.0,0.0,0.0,0.0,1273,85.0,0,0.0,1150.0,1300.0,4.5,8.05820031099802,0.10553735501699600,0.154411731493816,-0.04416980121092700,0.02122794986893670,8.457268635854580,-0.004275647519360690,1.4400000000000000,1.0334942725959300,-0.013380866803977100,-29.693961490580100,0.061481613632275000,0.15840000000000000,8.400000000000000,2.7200000000000000,3.8460000000000000,78.98400000000000,0.2885199186369210,11.968800000000000,-0.039409722535221900,57.003709,4.368705454955160,1.38,0.02738612787525820,63.4,6.024948132556830,3.5124E-07,6.09992039292317E-07,134.56,152.51710723718800,1719.154,312.8709775290770,154.0,24.08318915758460,1.366E-05,6.1840924960741E-06,0.0,0.0,https://www.sciencedirect.com/science/article/pii/S1044580319309581
344,0.0,11.111,0.0,22.222,0.0,22.222,22.222,22.222,0.0,0.0,0.0,0.0,0,0.0,0,0.0,402.0,610.0,33.7,7.334513944137510,0.126674332587273,0.17765213238930800,0.03725648472939290,0.038670419444246200,2.5570160269160000,-0.007156646826717710,2.2222222222222200,1.0763848385107700,-0.013145213438928500,-8.790425076776940,0.06382250187740930,0.1659259259259260,7.666666666666670,9.086419753086420,4.201111111111110,80.66333333333330,0.30983941809697100,12.430370370370400,-0.05359037774732910,53.10188095555560,10.80563530984280,1.3611111111111100,0.05153882032022070,64.22222222222220,7.401435671543730,8.27777777777778E-08,3.53487093116566E-08,107.22222222222200,51.40312490500940,1767.496666666670,382.94533648746800,161.77777777777800,35.233152002056200,1.21444444444444E-05,5.68520558115536E-06,0.0,0.0,https://www.mdpi.com/1099-4300/20/12/917
345,0.0,11.111,0.0,22.222,0.0,22.222,22.222,22.222,0.0,0.0,0.0,0.0,0,20.0,0,0.0,755.0,836.0,6.2,7.334513944137510,0.126674332587273,0.17765213238930800,0.03725648472939290,0.038670419444246200,2.5570160269160000,-0.007156646826717710,2.2222222222222200,1.0763848385107700,-0.013145213438928500,-8.790425076776940,0.06382250187740930,0.1659259259259260,7.666666666666670,9.086419753086420,4.201111111111110,80.66333333333330,0.30983941809697100,12.430370370370400,-0.05359037774732910,53.10188095555560,10.80563530984280,1.3611111111111100,0.05153882032022070,64.22222222222220,7.401435671543730,8.27777777777778E-08,3.53487093116566E-08,107.22222222222200,51.40312490500940,1767.496666666670,382.94533648746800,161.77777777777800,35.233152002056200,1.21444444444444E-05,5.68520558115536E-06,0.0,0.0,https://www.mdpi.com/1099-4300/20/12/917
346,0.0,5.0,0.0,12.0,28.0,35.0,0.0,20.0,0.0,0.0,0.0,0.0,0,0.0,0,0.0,280.0,556.0,48.2,7.509334338625070,0.014825431018412400,0.08015539909880550,-0.08871460250258050,0.03211518837793820,3.513728023932170,-0.0028230925030466400,2.0872000000000000,1.0762884641255300,-0.012055083447825000,-11.68824411291610,0.06363207353187740,0.16859500000000000,7.63,5.8772,3.8651,80.3011,0.2204125111785090,7.5379830000000000,-0.027217748594379600,54.25569153000000,7.590267697078200,1.3825,0.04215224999932250,62.39,5.863568331302670,4.6919E-07,7.03168210364226E-07,71.414,59.58228126185230,1713.0435,308.1977696249030,152.1,33.90886862751320,1.4629E-05,6.57125804001866E-06,0.0,0.0,https://www.sciencedirect.com/science/article/pii/S0921509319306793
347,0.0,10.0,0.0,12.0,23.0,35.0,0.0,20.0,0.0,0.0,0.0,0.0,0,0.0,0,0.0,320.0,625.0,42.45,7.1841179474285100,0.1081507690998040,0.15929691543557500,-0.014628431521731900,0.037965650338411900,2.587883574797410,-0.006222626621350380,2.4697,1.0761921574456300,-0.01257110831545160,-8.721513978549090,0.06755326126150290,0.17922000000000000,7.43,8.179200000000000,3.8886000000000000,77.8046,0.27281807733880100,9.630608000000000,-0.04147305989203900,52.85786621000000,10.127867244010800,1.375,0.052870757719521600,63.39,7.230003768025410,3.9854E-07,6.53486237469837E-07,82.774,69.21096745683810,1683.767,359.31160943800200,149.9,37.806712897592900,1.4699E-05,6.60179224746706E-06,0.0,0.0,https://www.sciencedirect.com/science/article/pii/S0921509319306793
348,0.0,5.0,0.0,12.0,28.0,35.0,0.0,20.0,0.0,0.0,0.0,0.0,0,90.0,0,0.0,1253.0,1392.0,8.2,7.509334338625070,0.014825431018412400,0.08015539909880550,-0.08871460250258050,0.03211518837793820,3.513728023932170,-0.0028230925030466400,2.0872000000000000,1.0762884641255300,-0.012055083447825000,-11.68824411291610,0.06363207353187740,0.16859500000000000,7.63,5.8772,3.8651,80.3011,0.2204125111785090,7.5379830000000000,-0.027217748594379600,54.25569153000000,7.590267697078200,1.3825,0.04215224999932250,62.39,5.863568331302670,4.6919E-07,7.03168210364226E-07,71.414,59.58228126185230,1713.0435,308.1977696249030,152.1,33.90886862751320,1.4629E-05,6.57125804001866E-06,0.0,0.0,https://www.sciencedirect.com/science/article/pii/S0921509319306793
349,0.0,10.0,0.0,12.0,23.0,35.0,0.0,20.0,0.0,0.0,0.0,0.0,0,90.0,0,0.0,1400.0,1500.0,7.85,7.1841179474285100,0.1081507690998040,0.15929691543557500,-0.014628431521731900,0.037965650338411900,2.587883574797410,-0.006222626621350380,2.4697,1.0761921574456300,-0.01257110831545160,-8.721513978549090,0.06755326126150290,0.17922000000000000,7.43,8.179200000000000,3.8886000000000000,77.8046,0.27281807733880100,9.630608000000000,-0.04147305989203900,52.85786621000000,10.127867244010800,1.375,0.052870757719521600,63.39,7.230003768025410,3.9854E-07,6.53486237469837E-07,82.774,69.21096745683810,1683.767,359.31160943800200,149.9,37.806712897592900,1.4699E-05,6.60179224746706E-06,0.0,0.0,https://www.sciencedirect.com/science/article/pii/S0921509319306793
350,0.0,0.0,0.0,18.0,20.0,35.0,21.0,6.0,0.0,0.0,0.0,0.0,0,0.0,0,0.0,256.0,516.7,51.0,7.914630720669600,-0.09823840374207450,-0.02306945307296900,-0.16940139793430900,0.023279372437445300,8.770603754202030,-0.0028688750710324500,1.5088,1.033535684641680,-0.012425520036036000,-22.928309583263200,0.05137098711062890,0.1371150000000000,7.77,2.5572,4.0083,85.3932,0.17398950083407800,6.5350460000000000,-0.014268855150043100,55.79023195,2.6496911204240200,1.3865,0.025506488091794700,61.07,3.0671345743157900,3.6278E-07,6.19399578516474E-07,72.94,38.44179822887380,1805.01,236.40072939550600,160.9,24.70288189484680,1.2886E-05,6.01999177988134E-06,0.0,0.0,https://www.sciencedirect.com/science/article/pii/S0921509320313290
351,0.0,0.0,0.0,18.0,20.0,35.0,21.0,6.0,0.0,0.0,0.0,0.0,1473,45.0,1273,2.0,383.0,725.4,53.0,7.914630720669600,-0.09823840374207450,-0.02306945307296900,-0.16940139793430900,0.023279372437445300,8.770603754202030,-0.0028688750710324500,1.5088,1.033535684641680,-0.012425520036036000,-22.928309583263200,0.05137098711062890,0.1371150000000000,7.77,2.5572,4.0083,85.3932,0.17398950083407800,6.5350460000000000,-0.014268855150043100,55.79023195,2.6496911204240200,1.3865,0.025506488091794700,61.07,3.0671345743157900,3.6278E-07,6.19399578516474E-07,72.94,38.44179822887380,1805.01,236.40072939550600,160.9,24.70288189484680,1.2886E-05,6.01999177988134E-06,1946.0,3892.0,https://www.sciencedirect.com/science/article/pii/S0921509320313290
352,0.0,0.0,0.0,20.0,20.0,20.0,20.0,20.0,0.0,0.0,0.0,0.0,1473,80.0,1148,0.08333,427.0,703.0,46.5,8.027647867162900,-0.15980167436505700,-0.07488576144497480,-0.1970666115006310,0.02249639513229990,5.793658001760470,-0.0042854507014407500,1.5200000000000000,1.0335130802288500,-0.013380866803977100,-26.439813336689600,0.057403979544427400,0.156,8.0,4.160000000000000,4.026,85.24200000000000,0.1863200953378380,7.072000000000000,-0.016503927547796200,56.08114800000000,2.872633813703460,1.38,0.02738612787525820,61.8,3.8340579025361600,3.598E-07,6.04407312993481E-07,74.56,38.019310882760600,1801.2,239.62616718547200,162.0,24.899799195977500,1.296E-05,5.97687209165463E-06,70.66384000000000,5.8884177872,https://www.sciencedirect.com/science/article/pii/S0921509320306651
353,0.0,0.0,0.0,20.0,20.0,20.0,20.0,20.0,0.0,0.0,0.0,0.0,1473,80.0,1273,0.125,258.0,612.0,51.5,8.027647867162900,-0.15980167436505700,-0.07488576144497480,-0.1970666115006310,0.02249639513229990,5.793658001760470,-0.0042854507014407500,1.5200000000000000,1.0335130802288500,-0.013380866803977100,-26.439813336689600,0.057403979544427400,0.156,8.0,4.160000000000000,4.026,85.24200000000000,0.1863200953378380,7.072000000000000,-0.016503927547796200,56.08114800000000,2.872633813703460,1.38,0.02738612787525820,61.8,3.8340579025361600,3.598E-07,6.04407312993481E-07,74.56,38.019310882760600,1801.2,239.62616718547200,162.0,24.899799195977500,1.296E-05,5.97687209165463E-06,121.625,15.203125,https://www.sciencedirect.com/science/article/pii/S0921509320306651
