Repository: jeffwongqy/Accelerated-Design-of-High-Entropy-Alloys-Using-DNN-Based-Multi-Output-Regression

#### _A*STAR Institute of High Performance Computing (IHPC) ARIA Internship Project on Materials Informatics 2024_

# Cloud-Based HEA Property Prediction on AWS

## References
[1] Wang, J., Kwon, H., Kim, H. S., & Lee, B.-J. (2023). A neural network model for high entropy alloy design. Npj Computational Materials, 9(1). https://doi.org/10.1038/s41524-023-01010-x

File: dnn_modelling/compList_with_descriptors__references_30May2024.csv (part 10 of 12)
,C,Al,V,Cr,Mn,Fe,Co,Ni,Cu,Mo,Ti,B,Hom_Temp(K),CR(%),Anneal_Temp(K),Anneal_Time(h),YS(Mpa),UTS(Mpa),El(%),Density,Miedema_dH_inter,Miedema_dH_amor,Miedema_dH_ss_min,Yang delta,Yang omega,APE mean,Radii local mismatch,Radii gamma,Configuration entropy,Lambda entropy,Electronegativity delta,Electronegativity local mismatch,VEC mean,Mixing enthalpy,Mean cohesive energy,Shear modulus mean,Shear modulus delta,Shear modulus local mismatch,Shear modulus strength model,mean atomic_mass,std_dev atomic_mass,mean atomic_radius,std_dev atomic_radius,mean mendeleev_no,std_dev mendeleev_no,mean electrical_resistivity,std_dev electrical_resistivity,mean thermal_conductivity,std_dev thermal_conductivity,mean melting_point,std_dev melting_point,mean bulk_modulus,std_dev bulk_modulus,mean coefficient_of_linear_thermal_expansion,std_dev coefficient_of_linear_thermal_expansion,constraint_1,constraint_2,References
455,0.0,9.4,0.0,0.0,0.0,31.9,30.1,28.6,0.0,0.0,0.0,0.0,1523,85.0,973,50.0,893.0,1187.0,26.0,7.7354236640203400,0.1043066937858780,0.15779941901068900,-0.024874659304395700,0.03626837397196290,2.643649075268130,0.010964234624520600,1.51306,1.076670260081920,-0.010859212709276000,-8.255476961173610,0.0552741086196013,0.12380339000000000,8.403,6.949468,4.27521,72.97106,0.2079875494029550,5.557738340000000,-0.027410657882639900,54.876023723400000,10.730812197929300,1.35655,0.04861517861627000,65.40500000000000,6.19699218259921,7.309E-08,2.59437719843451E-08,103.736,50.79483747072840,1691.8311800000000,290.9864528464950,167.03400000000000,35.042900107398600,1.3681E-05,3.664869296837E-06,33650.0,1682500.0,https://www.sciencedirect.com/science/article/pii/S2589152920301721
456,0.0,0.0,0.0,10.0,30.0,50.0,10.0,0.0,0.0,0.0,0.0,0.0,0,0.0,0,0.0,212.0,556.0,22.7,7.772667086834730,-0.030350449048613400,0.035824944553383100,-0.15176690235893700,0.025322091569598000,18.53935229411790,-0.00430932257230765,1.62,1.0335130802288500,-0.00971310029076794,-15.148119520135400,0.04948128733281950,0.12450000000000000,7.6000000000000000,0.9200000000000000,3.865,83.02800000000000,0.13816153740653500,4.3752,-0.008396518059267960,55.496843,2.000255792924140,1.395,0.018749999999999900,60.6,2.03100960115899,5.007E-07,7.68879470804755E-07,61.74,44.89613708327250,1756.0,238.33799529240000,155.0,29.18154382482190,1.42E-05,6.67879105826796E-06,0.0,0.0,https://www.sciencedirect.com/science/article/pii/S025405842030866X
457,0.5,0.0,0.0,9.95,29.85,49.75,9.95,0.0,0.0,0.0,0.0,0.0,0,0.0,0,0.0,167.0,504.0,32.8,7.752257796865690,-0.01755993899340090,0.049062424952414500,-0.135881243362886,0.03776223597163010,8.734604854115760,-0.002404584727827240,1.8555755,1.3474556065609100,-0.009926251743598840,-6.960971918889740,0.05381043066954710,0.13054648750000000,7.582000000000000,2.007313,3.8825250000000000,84.86936,0.33444581700802700,6.163710580000000,-0.022867157980167500,55.27941228500000,4.3101536282813200,1.3915250000000000,0.06388916897395870,60.772,3.6372293341824400,5.481965E-07,1.13248534460095E-06,62.1313,45.18647438706040,1766.22,297.49749898908700,154.39,30.946219833030300,1.41645E-05,6.6728538852134E-06,0.0,0.0,https://www.sciencedirect.com/science/article/pii/S025405842030866X
458,1.0,0.0,0.0,9.9,29.7,49.5,9.9,0.0,0.0,0.0,0.0,0.0,0,0.0,0,0.0,209.0,608.0,48.7,7.731795488310050,-0.004276796673467090,0.06296388458494470,-0.1190050795967640,0.04700094929536580,5.808572414869700,-0.0004995029258752370,2.088702,1.3477661235840800,-0.010081566044486500,-4.563675331120240,0.05775209534688020,0.1365259500000000,7.564,3.0836520000000000,3.9000500000000000,86.71072,0.44261066516492600,7.93402632,-0.03667506101226980,55.06198157,5.731537493096400,1.38805,0.08794583915248640,60.944,4.705786952737370,5.95693E-07,1.39981606967372E-06,62.522600000000000,45.46897398071830,1776.44,345.75268681622200,153.78,32.581692826898100,1.4129E-05,6.66703512853658E-06,0.0,0.0,https://www.sciencedirect.com/science/article/pii/S025405842030866X
459,2.0,0.0,0.0,9.8,29.4,49.0,9.8,0.0,0.0,0.0,0.0,0.0,0,0.0,0,0.0,269.0,565.0,57.8,7.690710986906940,0.022682572488212800,0.09200165694802890,-0.08250934916310350,0.06140124502851840,3.5695059050935400,0.003311692550441880,2.547608,1.3483892218461400,-0.010333935472760300,-2.7410148638483600,0.06475158026008320,0.14828380000000000,7.5280000000000000,5.203408,3.9351000000000000,90.39344000000000,0.5840455024892260,11.42007328,-0.062436543582971,54.627120140000000,7.779710931416020,1.3811000000000000,0.12172262272270500,61.288000000000000,6.279271979674410,6.90686E-07,1.80887037127704E-06,63.305200000000000,46.01175678660760,1796.88,423.9423290040080,152.56,35.538846243598600,1.4058E-05,6.65573894554699E-06,0.0,0.0,https://www.sciencedirect.com/science/article/pii/S025405842030866X
460,4.0,0.0,0.0,9.6,28.8,48.0,9.6,0.0,0.0,0.0,0.0,0.0,0,0.0,0,0.0,395.0,662.0,37.4,7.607896586470420,0.0765292156943648,0.15353105967471700,0.00013109327595236500,0.08288734319445360,2.1170386559668500,0.010938210992729900,3.436032,1.3496437423193000,-0.010720863923399100,-1.5604625308272400,0.07629744354277140,0.17099520000000000,7.456,9.311232,4.0052,97.75888,0.7471063628880770,18.173829120000000,-0.10736285046670500,53.757397280000000,10.612196826070400,1.3672,0.1677737806531590,61.97600000000000,8.483380336604260,8.80672E-07,2.39642002989405E-06,64.8704,47.01654135823180,1837.76,541.3126220943950,150.12,40.52435690179610,1.3916E-05,6.63442182826746E-06,0.0,0.0,https://www.sciencedirect.com/science/article/pii/S025405842030866X
461,6.0,0.0,0.0,9.4,28.2,47.0,9.4,0.0,0.0,0.0,0.0,0.0,0,0.0,0,0.0,500.0,721.0,18.6,7.524210331483850,0.13247636773400200,0.22028796672650600,0.09365087974199720,0.09969533849944580,1.5639996963471400,0.018570232754556900,4.285272000000000,1.350909490841470,-0.011017322255391900,-1.1084761368793600,0.08566090764549840,0.1926342000000000,7.384,13.243472000000000,4.0753,105.12432000000000,0.838664837268526,24.636467520000000,-0.1448047066538610,52.88767442,12.680150438804100,1.3533,0.2011830999104520,62.66400000000000,10.102139133748100,1.070658E-06,2.8332624103825E-06,66.4356,47.92683783562600,1878.64,630.6906783101500,147.68,44.64133985384830,1.3774E-05,6.61465064113086E-06,0.0,0.0,https://www.sciencedirect.com/science/article/pii/S025405842030866X
462,0.0,0.0,25.0,0.0,0.0,25.0,25.0,25.0,0.0,0.0,0.0,0.0,1473,60.0,1253,1.0,398.0,807.0,52.5,7.827453610045340,-0.3199069299811530,-0.21209233509423700,-0.2884510156762060,0.029607193863806900,2.05540781843922,0.0061989904619757800,1.75,1.043086535545150,-0.011525651318350800,-13.148341701329100,0.07612782304688550,0.18875000000000000,8.0,10.5,4.605,69.8725,0.19618293697651200,6.6518750000000000,-0.01804261331717610,56.10327375,3.716083146193440,1.3625,0.02499999999999990,61.5,5.567764362830020,1.08E-07,6.35819680936873E-08,75.5,30.773365106858200,1872.5,209.75620769518800,172.5,9.574271077563380,1.165E-05,2.27082951070015E-06,953.0,953.0,https://www.sciencedirect.com/science/article/pii/S0264127519300851
463,0.0,0.0,0.0,0.0,20.0,20.0,20.0,20.0,20.0,0.0,0.0,0.0,0,0.0,0,0.0,361.0,626.0,32.1,8.387119793162890,0.06832400181754990,0.1192333773701170,-0.0573898032874807,0.020805845360051900,12.443856400498200,0.009880350952265450,1.2000000000000000,1.0335885783897700,-0.013380866803977100,-30.911032741720900,0.06608177492599050,0.172,9.0,1.7600000000000000,3.9040000000000000,70.928,0.18448981138429500,5.9400000000000000,-0.01663275323606980,58.391128,3.367657209698230,1.37,0.02738612787525820,64.8,4.868264577855240,3.3784E-07,6.1684692428511E-07,135.76,152.1413421789090,1636.754,192.1009437249070,158.0,26.832815729997500,1.528E-05,3.98584997208876E-06,0.0,0.0,https://onlinelibrary.wiley.com/doi/full/10.1002/adem.202000848
464,0.0,0.0,0.0,0.0,0.0,25.0,25.0,25.0,25.0,0.0,0.0,0.0,0,0.0,0,0.0,325.0,498.0,30.1,8.631376365622720,0.15764362451113800,0.1984855092000540,0.045938016982204400,0.003984063745019920,3.8407907568502300,0.02397850784126980,0.25,1.0048207846200700,-0.011525651318350800,-726.127558707418,0.05853870253623850,0.15125,9.5,5.0,4.15,69.53,0.20555376731859100,6.9087500000000000,-0.019872322372533400,59.25439875,3.186415570931220,1.3625,0.02499999999999990,66.0,4.69041575982343,6.23E-08,3.4422279606867E-08,167.75,155.04918574439500,1666.1925,208.3895268281650,167.5,18.929694486000900,1.3675E-05,2.00229035523489E-06,0.0,0.0,https://onlinelibrary.wiley.com/doi/full/10.1002/adem.202000848
465,0.0,0.0,0.0,0.0,25.0,0.0,25.0,25.0,25.0,0.0,0.0,0.0,0,0.0,0,0.0,257.0,522.0,47.2,8.517699855699860,-3.20171276693559E-05,0.05780311287477550,-0.06123070751997200,0.021788873293535200,73.45032495204620,0.0063516762377344700,1.3125,1.0335460578766900,-0.011525651318350800,-24.27705096918400,0.07328774624724110,0.18125000000000000,9.25,0.25,3.81,68.28,0.19593250677358100,5.9712500000000000,-0.017975529723115400,59.02766,3.5242493568441900,1.3625,0.02499999999999990,65.75,5.057996968497840,3.973E-07,6.95531135176564E-07,149.7,171.95103954323700,1593.1925,191.18839284416100,155.0,30.000000000000000,1.615E-05,4.01704700827196E-06,0.0,0.0,https://onlinelibrary.wiley.com/doi/full/10.1002/adem.202000848
466,0.0,0.0,0.0,0.0,25.0,25.0,0.0,25.0,25.0,0.0,0.0,0.0,0,0.0,0,0.0,400.0,638.0,38.0,8.28082604832978,0.08218647684109570,0.13014767697849700,-0.07144507329547550,0.021788873293535200,6.722357087157760,0.0063516762377344700,1.3125,1.0335460578766900,-0.011525651318350800,-24.27705096918400,0.06767762879768480,0.17062500000000000,9.0,2.75,3.7825,69.55500000000000,0.20565402878412500,6.915000000000000,-0.019892591294740600,58.25561125,3.872861325407820,1.375,0.028867513459481200,65.0,5.597618541248890,4.073E-07,6.89324954816909E-07,144.7,174.15460564299400,1603.9425,205.00341434148500,152.5,27.537852736430500,1.585E-05,4.36081032225281E-06,0.0,0.0,https://onlinelibrary.wiley.com/doi/full/10.1002/adem.202000848
467,0.0,0.0,0.0,0.0,25.0,25.0,25.0,0.0,25.0,0.0,0.0,0.0,0,0.0,0,0.0,323.0,481.0,34.0,8.265848334514530,0.13532073157731400,0.17703424639359600,-0.03125945559803040,0.022956503523013000,4.3768796477334900,0.0063363298860028000,1.375,1.0335696635852900,-0.011525651318350800,-21.87026236631530,0.06102969735014170,0.15187500000000000,8.75,4.25,3.77,69.8975,0.20669441059050800,6.829375000000000,-0.02009798426144160,58.315560000000000,3.883737455752730,1.375,0.028867513459481200,64.25,5.439056290693570,4.043E-07,6.91293926874331E-07,146.95,173.28553507626300,1613.9425,213.85649368599200,152.5,27.537852736430500,1.575E-05,4.43959457608462E-06,0.0,0.0,https://onlinelibrary.wiley.com/doi/full/10.1002/adem.202000848
468,0.0,0.0,0.0,33.34,0.0,0.0,33.33,33.33,0.0,0.0,0.0,0.0,1473,90.0,1173,0.5,389.0,859.0,74.0,8.278200984694090,-0.11725455544808900,-0.03458863184815700,-0.11155024783825100,0.01701056748282130,3.5345052085595300,0.00048360018634218800,1.11118887,1.0239861366437300,-0.009133862484849430,-31.56580464532640,0.04800492234122080,0.12223110900000000,8.3331,4.88937768,4.309979,89.392731,0.21612661129699800,9.256435263900000,-0.022712982227563200,56.540443853500000,3.93793307149885,1.36667,0.028868956654755700,62.6661,5.131814147877450,8.63374E-08,3.57274929798403E-08,94.99990000000000,4.582362948848610,1892.0288,250.2282561622120,173.33200000000000,11.5475826619023,1.043278E-05,4.79641797985291E-06,436.5,218.25,https://link.springer.com/article/10.1007/s11661-020-05738-9
469,0.0,7.5,0.0,6.0,34.8,40.4,0.0,11.3,0.0,0.0,0.0,0.0,0,0.0,0,0.0,159.0,381.0,40.8,7.272241325573460,0.08432553985305710,0.13772116237217800,-0.04785992331705430,0.035906033923338000,3.089471404949990,-0.011118611653574700,2.3521450000000000,1.0761838252557400,-0.011165287127752400,-8.660341589009770,0.06345970574642510,0.1631394,7.383000000000000,5.985944000000000,3.7472500000000000,77.03994,0.22253332372670400,6.813988820000000,-0.028919273513671600,53.45555525500000,9.211848819474200,1.3831,0.049276501032731300,62.51500000000000,6.593314352789800,5.59301E-07,7.72949549314209E-07,68.58240000000000,71.14344002239020,1656.3302500000000,323.17871540228100,146.08,37.544905306656500,1.58595E-05,6.61457521579342E-06,0.0,0.0,https://www.sciencedirect.com/science/article/pii/S0167577X16308886
470,1.1,7.42,0.0,5.93,34.42,39.96,0.0,11.8,0.0,0.0,0.0,0.0,0,0.0,0,0.0,355.0,754.0,49.5,7.241749619092420,0.11473521950163700,0.17024299443223000,-0.009134531717417360,0.055281486961649900,2.359818757280560,-0.010839189715953900,2.8584429670142600,1.4019459610527600,-0.011585544752533300,-3.7910283029784400,0.07136109347982830,0.17689602863581200,7.362218026433470,8.250048109411950,3.79112590678724,81.11603299214940,0.5235279163357910,10.68498297810150,-0.06275212642919790,53.03455717293050,10.44459621357750,1.375424823611250,0.09768965549896330,62.89843982907680,7.6539806624908600,6.59483752360131E-07,1.39799877245169E-06,69.50408426910460,70.67799040489290,1680.1717917122100,414.84649329401400,145.052370068568,39.69598541078090,1.5749090728411E-05,6.60953290297055E-06,0.0,0.0,https://www.sciencedirect.com/science/article/pii/S0167577X16308886
471,1.1,7.42,0.0,5.93,34.42,39.96,0.0,11.8,0.0,0.0,0.0,0.0,0,70.0,1273,1.0,557.0,1041.0,26.7,7.241749619092420,0.11473521950163700,0.17024299443223000,-0.009134531717417360,0.055281486961649900,2.359818757280560,-0.010839189715953900,2.8584429670142600,1.4019459610527600,-0.011585544752533300,-3.7910283029784400,0.07136109347982830,0.17689602863581200,7.362218026433470,8.250048109411950,3.79112590678724,81.11603299214940,0.5235279163357910,10.68498297810150,-0.06275212642919790,53.03455717293050,10.44459621357750,1.375424823611250,0.09768965549896330,62.89843982907680,7.6539806624908600,6.59483752360131E-07,1.39799877245169E-06,69.50408426910460,70.67799040489290,1680.1717917122100,414.84649329401400,145.052370068568,39.69598541078090,1.5749090728411E-05,6.60953290297055E-06,973.0,973.0,https://www.sciencedirect.com/science/article/pii/S0167577X16308886
472,0.0,7.46,0.0,5.97,34.63,40.2,0.0,11.24,0.0,0.0,0.0,0.5,0,0.0,0,0.0,174.0,455.0,37.0,7.257974418141110,0.08766759104061810,0.14123241803553400,-0.04246642533322120,0.04232813070858500,2.9277762669893100,-0.009659342068608930,2.5327205000000000,1.30965046085481,-0.011370506431701600,-6.346315064239920,0.06384433620542020,0.16437612200000000,7.3611000000000000,6.4461164,3.7575260000000000,77.67164,0.2481311000266440,7.372088820200000,-0.032135141024507200,53.242918093060000,9.85042517480158,1.3804400000000000,0.06659160908819890,62.6317,6.855329336991820,5000000000.000000,84504245930.57000,68.36734,70.89392327669730,1659.8067620000000,326.93090568091100,146.94960000000000,40.15418063983460,1.581026E-05,6.6363328070394E-06,0.0,0.0,https://www.sciencedirect.com/science/article/pii/S0167577X16308886
473,0.0,7.43,0.0,5.94,34.45,40.0,0.0,11.18,0.0,0.0,0.0,1.0,0,0.0,0,0.0,186.0,519.0,31.4,7.243005589723760,0.09121041322578160,0.14499404539817300,-0.03669106812814450,0.04788556087202640,2.774232025827920,-0.008206427056517740,2.7121277500000000,1.3098611236943700,-0.011519164408642900,-5.0235626139218000,0.06422728568098750,0.16561360750000000,7.3388,6.90599908,3.7678490000000000,78.298347,0.2704553038525790,7.9284418911000000,-0.03532373282360200,53.02748528048000,10.443571064845700,1.377765,0.08003533155097100,62.75040000000000,7.1058002981386300,10000000000.0,118951645907.55200,68.175,70.66975768054020,1663.224721,330.6698534508830,147.8148,42.56585829279510,1.576116E-05,6.65756481904119E-06,0.0,0.0,https://www.sciencedirect.com/science/article/pii/S0167577X16308886
474,0.0,0.0,0.0,7.0,25.0,0.0,9.0,23.0,36.0,0.0,0.0,0.0,0,0.0,0,0.0,401.0,700.0,36.0,8.413247635058130,0.017769450585238,0.07566734103971040,-0.04873600643740760,0.021237430615499100,9.309738401040860,0.0014083210774960900,1.3273,1.0335046134931000,-0.012099005200390900,-26.825369785406500,0.07069780545602880,0.16321,9.24,2.0504,3.6897,67.6851,0.2918334887226530,9.862449000000000,-0.0332688534591328,59.0542678,4.498812649077330,1.3660000000000000,0.027076809982234100,66.08,6.166337622653330,3.97042E-07,6.99932132478194E-07,182.46,193.37653868627800,1577.7072,265.0405433872890,149.2,27.358063013668200,1.596E-05,5.08689982850352E-06,0.0,0.0,https://www.sciencedirect.com/science/article/pii/S1359646219304063
475,0.0,0.0,0.0,10.0,40.0,40.0,10.0,0.0,0.0,0.0,0.0,0.0,0,0.0,0,0.0,213.0,471.0,57.7,7.731809586938320,-0.030007014556295700,0.034908458558777600,-0.1397669756314110,0.026096132568641000,17.849304570988800,-0.01143890290629390,1.7300000000000000,1.0334473699492100,-0.009923171408471880,-14.571296432292600,0.05254000390581230,0.13330000000000000,7.500000000000000,0.9600000000000000,3.729,82.52800000000000,0.1409694103799250,4.4252,-0.008603739584156620,55.406147500000000,1.973895313938470,1.395,0.018463723646899800,60.5,2.003784298558980,6.347E-07,8.09572287000233E-07,54.52,47.601655178760100,1726.8,248.6842954186670,150.0,30.649534081188600,1.519E-05,7.02990365898036E-06,0.0,0.0,https://www.sciencedirect.com/science/article/pii/S0921509318300650
476,2.2,0.0,0.0,9.78,39.12,39.12,9.78,0.0,0.0,0.0,0.0,0.0,0,0.0,0,0.0,310.0,650.0,62.9,7.642600202421760,0.028290594555238900,0.0968835857754449,-0.06360414467308040,0.06464598554137100,3.236307064971230,-0.002886743081167150,2.75848812,1.3476710546098400,-0.01058385003994140,-2.5325647414910800,0.06953896126173580,0.1600530252000000,7.423,5.798053440000000,3.809102,90.640984,0.6101293488565440,12.167131348800000,-0.06795737956898350,54.451447655000000,7.988610161431360,1.37971,0.12545415553606000,61.25900000000000,6.467000681370340,8.407366E-07,1.85094762399591E-06,56.40056,49.0120512096321,1772.4104,443.1091419354420,147.426,36.55158613091870,1.501202E-05,7.0281466746791E-06,0.0,0.0,https://www.sciencedirect.com/science/article/pii/S0921509318300650
477,3.3,0.0,0.0,9.67,38.68,38.68,9.67,0.0,0.0,0.0,0.0,0.0,0,0.0,0,0.0,422.0,787.0,77.8,7.597606806401160,0.057833162716727900,0.1302823491328840,-0.01956669856196070,0.07691158352256460,2.3846115773473700,0.0013916333688606200,3.2547382700000000,1.3483656515804500,-0.010801407890281600,-1.8259835484597600,0.07625684245603700,0.17292870670000000,7.384500000000000,8.13510024,3.8491530000000000,94.697476,0.7060605638241450,15.905839134800000,-0.09343471669375790,53.97409773250000,9.586312186990340,1.3720650000000000,0.15150652115376800,61.6385,7.716123864552260,9.437549E-07,2.1735501027328E-06,57.34084,49.659186123095300,1795.2156,509.28749205816600,146.139,39.01125614836840,1.492303E-05,7.02732319442202E-06,0.0,0.0,https://www.sciencedirect.com/science/article/pii/S0921509318300650
478,4.4,0.0,0.0,9.56,38.24,38.24,9.56,0.0,0.0,0.0,0.0,0.0,0,0.0,0,0.0,467.0,836.0,54.7,7.552351254811210,0.08766585924534260,0.16509438858126500,0.027856691357107800,0.08742189555352260,1.9184498757958500,0.005671540843864810,3.7389924800000000,1.3490636905209200,-0.010986849500446600,-1.437582368183450,0.08219939764176950,0.18547050080000000,7.346,10.417493760000000,3.8892040000000000,98.753968,0.7744898179076020,19.556374995200000,-0.11649266385829200,53.496747810000000,10.900711363211900,1.36442,0.17284052058093900,62.01800000000000,8.74806246331919,1.0467732E-06,2.44323502623092E-06,58.28112,50.271961736780900,1818.0208000000000,565.5240105212340,144.852,41.23247306952320,1.483404E-05,7.02653338922551E-06,0.0,0.0,https://www.sciencedirect.com/science/article/pii/S0921509318300650
479,6.6,0.0,0.0,9.34,37.36,37.36,9.34,0.0,0.0,0.0,0.0,0.0,0,0.0,0,0.0,620.0,946.0,26.5,7.461044466460970,0.15070132393004200,0.23999117852644400,0.1315499184064790,0.10520391248939900,1.4210388489469200,0.014235948868802700,4.67151308,1.350470201582190,-0.011289933137962600,-1.020064391004010,0.09235495204266790,0.2095524268000000,7.269000000000000,14.818320960000000,3.969306,106.86695200000000,0.86319713895905,26.592930939200000,-0.15627712974887800,52.542047965,13.019208068570400,1.3491300000000000,0.20711210123688000,62.77700000000000,10.416382070827700,1.2528098E-06,2.88312790913922E-06,60.16168,51.405300817787000,1863.6312,658.4545148584370,142.278,45.11687682476990,1.465606E-05,7.02504686600857E-06,0.0,0.0,https://www.sciencedirect.com/science/article/pii/S0921509318300650
480,8.9,0.0,0.0,9.11,36.44,36.44,9.11,0.0,0.0,0.0,0.0,0.0,0,0.0,0,0.0,750.0,955.0,5.8,7.36443599840035,0.22453293981325900,0.3270261387857530,0.25073645043834600,0.12084627529399100,1.1504861236185000,0.02319619614632240,5.595116030000000,1.351955716496580,-0.011536022126174200,-0.7899316991655210,0.10114380202134700,0.23330099630000000,7.1885,19.185441360000000,4.053049,115.348708,0.915406961025187,33.57223139720000,-0.19022380433547800,51.543952672500000,14.777616734227300,1.333145,0.23548983875807500,63.5705,11.804245311591500,1.4682117E-06,3.25152420217982E-06,62.12772000000000,52.47528368859280,1911.3148000000000,737.0724031149990,139.587,48.57015418257910,1.446999E-05,7.0236127328579E-06,0.0,0.0,https://www.sciencedirect.com/science/article/pii/S0921509318300650
481,0.0,7.5,0.0,6.0,34.8,40.4,0.0,11.3,0.0,0.0,0.0,0.0,0,0.0,0,0.0,159.0,535.0,40.8,7.272241325573460,0.08432553985305710,0.13772116237217800,-0.04785992331705430,0.035906033923338000,3.089471404949990,-0.011118611653574700,2.3521450000000000,1.0761838252557400,-0.011165287127752400,-8.660341589009770,0.06345970574642510,0.1631394,7.383000000000000,5.985944000000000,3.7472500000000000,77.03994,0.22253332372670400,6.813988820000000,-0.028919273513671600,53.45555525500000,9.211848819474200,1.3831,0.049276501032731300,62.51500000000000,6.593314352789800,5.59301E-07,7.72949549314209E-07,68.58240000000000,71.14344002239020,1656.3302500000000,323.17871540228100,146.08,37.544905306656500,1.58595E-05,6.61457521579342E-06,0.0,0.0,https://www.sciencedirect.com/science/article/pii/S0921509319301182
482,0.0,7.5,0.0,6.0,34.8,40.4,0.0,11.3,0.0,0.0,0.0,0.0,0,0.0,1073,24.0,179.0,361.0,22.1,7.272241325573460,0.08432553985305710,0.13772116237217800,-0.04785992331705430,0.035906033923338000,3.089471404949990,-0.011118611653574700,2.3521450000000000,1.0761838252557400,-0.011165287127752400,-8.660341589009770,0.06345970574642510,0.1631394,7.383000000000000,5.985944000000000,3.7472500000000000,77.03994,0.22253332372670400,6.813988820000000,-0.028919273513671600,53.45555525500000,9.211848819474200,1.3831,0.049276501032731300,62.51500000000000,6.593314352789800,5.59301E-07,7.72949549314209E-07,68.58240000000000,71.14344002239020,1656.3302500000000,323.17871540228100,146.08,37.544905306656500,1.58595E-05,6.61457521579342E-06,18552.0,445248.0,https://www.sciencedirect.com/science/article/pii/S0921509319301182
483,1.1,7.42,0.0,5.93,34.42,39.96,0.0,11.17,0.0,0.0,0.0,0.0,0,0.0,0,0.0,355.0,1174.0,49.5,7.232318385658650,0.1177276040566730,0.1728836329872180,-0.006441693480449700,0.05542767232130500,2.364804206226000,-0.011060554083941800,2.8671426000000000,1.4019239896286600,-0.011545009322652200,-3.7578635474100500,0.07121359705826300,0.17608086850000000,7.3456,8.202387800000000,3.787038,81.154249,0.5248933927673590,10.736274858700000,-0.06309853990951820,52.998906463120000,10.48091126005350,1.3755850000000000,0.09812877712238620,62.872600000000000,7.680813366051730,6.631849E-07,1.40359686371307E-06,69.36866,70.98780434579100,1679.8704740000000,416.81302986353800,144.83220000000000,39.747681088148400,1.576389E-05,6.63749806518602E-06,0.0,0.0,https://www.sciencedirect.com/science/article/pii/S0921509319301182
484,1.1,7.42,0.0,5.93,34.42,39.96,0.0,11.17,0.0,0.0,0.0,0.0,0,0.0,1073,24.0,642.0,761.0,2.0,7.232318385658650,0.1177276040566730,0.1728836329872180,-0.006441693480449700,0.05542767232130500,2.364804206226000,-0.011060554083941800,2.8671426000000000,1.4019239896286600,-0.011545009322652200,-3.7578635474100500,0.07121359705826300,0.17608086850000000,7.3456,8.202387800000000,3.787038,81.154249,0.5248933927673590,10.736274858700000,-0.06309853990951820,52.998906463120000,10.48091126005350,1.3755850000000000,0.09812877712238620,62.872600000000000,7.680813366051730,6.631849E-07,1.40359686371307E-06,69.36866,70.98780434579100,1679.8704740000000,416.81302986353800,144.83220000000000,39.747681088148400,1.576389E-05,6.63749806518602E-06,18552.0,445248.0,https://www.sciencedirect.com/science/article/pii/S0921509319301182
485,1.1,7.42,0.0,5.93,34.42,39.96,0.0,11.17,0.0,0.0,0.0,0.0,0,0.0,1423,24.0,146.0,322.0,33.0,7.232318385658650,0.1177276040566730,0.1728836329872180,-0.006441693480449700,0.05542767232130500,2.364804206226000,-0.011060554083941800,2.8671426000000000,1.4019239896286600,-0.011545009322652200,-3.7578635474100500,0.07121359705826300,0.17608086850000000,7.3456,8.202387800000000,3.787038,81.154249,0.5248933927673590,10.736274858700000,-0.06309853990951820,52.998906463120000,10.48091126005350,1.3755850000000000,0.09812877712238620,62.872600000000000,7.680813366051730,6.631849E-07,1.40359686371307E-06,69.36866,70.98780434579100,1679.8704740000000,416.81302986353800,144.83220000000000,39.747681088148400,1.576389E-05,6.63749806518602E-06,26952.0,646848.0,https://www.sciencedirect.com/science/article/pii/S0921509319301182
486,0.0,0.0,0.0,24.1,0.0,24.1,24.1,24.1,0.0,3.6,0.0,0.0,0,65.0,1173,1.0,418.0,815.0,50.9,8.274305314226150,-0.1331885181596340,-0.04953923833736270,-0.16451503041280700,0.024303810142409900,5.960144015509210,0.002047090455199840,1.3630960000000000,1.067075908524630,-0.012399535793442000,-20.99213926221850,0.042990070409189700,0.11681270000000000,8.169,3.9707160000000000,4.39313,88.44409000000000,0.19874749441949700,8.553863610000000,-0.018861116913680500,57.791554495,8.987811959136350,1.3777000000000000,0.032262679726654000,62.025000000000000,4.357275416657040,8.8499E-08,3.00243035727966E-08,92.969,13.020049850642200,1908.6230000000000,297.3707800332950,174.57,15.368635871587900,1.05599E-05,4.06505239122403E-06,873.0,873.0,https://www.sciencedirect.com/science/article/pii/S0925838820320521
487,0.0,0.0,0.0,25.0,0.0,25.0,25.0,25.0,0.0,0.0,0.0,0.0,1473,40.0,1273,0.1,214.0,613.0,77.4,8.175043328498910,-0.11553797767079800,-0.03368432736515860,-0.15548570275319500,0.016296860180307,5.752836761366150,0.006388040617826580,1.0,1.0240199430008800,-0.011525651318350800,-43.39678913154770,0.04194097300940810,0.11375000000000000,8.25,3.75,4.3025,87.4225,0.19530938435632900,8.128125,-0.0184711345798068,56.36692375,3.2339214855841700,1.375,0.028867513459481200,62.25,4.272001872658770,8.975E-08,2.99596951475367E-08,91.25,8.381527307120110,1871.75,208.27605879377200,172.5,9.574271077563380,1.0775E-05,3.97523584206019E-06,97.30000000000000,9.730000000000000,https://www.sciencedirect.com/science/article/pii/S1359645419306408
488,0.0,0.0,0.0,25.0,0.0,20.0,30.0,20.0,0.0,5.0,0.0,0.0,1473,40.0,1273,0.1,403.0,861.0,87.8,8.324469024025100,-0.13857318092552200,-0.05375959388982580,-0.1552199237166340,0.02681802612918210,5.986408550504610,-0.0005293614270176610,1.5175000000000000,1.06703802008125,-0.01248203442584470,-17.35528528160380,0.04347439397689330,0.11730000000000000,8.1,4.0200000000000000,4.4270000000000000,89.20500000000000,0.20218059318509100,8.861750000000000,-0.019500223270711800,58.38366350000000,10.3609944576382,1.3775,0.03369897498489640,61.85,4.342749949534630,8.69E-08,3.12838574757349E-08,94.65,14.124909624327700,1928.0,325.6868057272760,175.5,17.14032816702190,1.0405E-05,4.17751137726632E-06,97.30000000000000,9.730000000000000,https://www.sciencedirect.com/science/article/pii/S1359645419306408
489,0.0,0.0,0.0,25.0,0.0,15.0,40.0,15.0,0.0,5.0,0.0,0.0,1473,40.0,1273,0.1,461.0,988.0,91.4,8.368478953762590,-0.12828414587029200,-0.04534468599934800,-0.13658728126548600,0.027015396873940900,5.900386561223790,-0.0005297276027533220,1.5150000000000000,1.0670474871433600,-0.01190575185992710,-16.31301076365780,0.04301289076713660,0.11362500000000000,8.100000000000000,3.89,4.430000000000000,89.0185,0.20364159701509500,8.804475000000000,-0.01936349523302630,58.550063,10.58548890076120,1.375,0.034621238235890600,61.85,4.3047441175763500,8.43E-08,3.29925271738172E-08,96.1,13.946571238661800,1927.85,333.147150629572,176.0,17.517114918515900,1.0445E-05,4.2966178160891E-06,97.30000000000000,9.730000000000000,https://www.sciencedirect.com/science/article/pii/S1359645419306408
490,0.0,0.0,0.0,25.0,0.0,10.0,50.0,10.0,0.0,5.0,0.0,0.0,1473,40.0,1273,0.1,576.0,1133.0,60.6,8.412703273873490,-0.11170001973339200,-0.03154355554592530,-0.11338308329602700,0.027205947158920700,5.55592366081297,-0.000529783935314565,1.5075,1.0670569575700400,-0.010836890057922300,-14.64120990501690,0.0425359697397529,0.1086000000000000,8.1,3.7600000000000000,4.433,88.83200000000000,0.20508197461269900,8.71485,-0.01895336495602290,58.7164625,11.06498063210600,1.3725,0.03614403100711930,61.85,4.357605053755020,8.17E-08,3.52650543761154E-08,97.55,13.827481626106100,1927.7,348.7809274291610,176.5,18.301978199501800,1.0485E-05,4.52217177846938E-06,97.30000000000000,9.730000000000000,https://www.sciencedirect.com/science/article/pii/S1359645419306408
491,0.0,6.96,0.0,23.26,0.0,23.26,23.26,23.26,0.0,0.0,0.0,0.0,0,60.0,1373,1.0,330.0,746.0,64.0,7.6389925372473600,0.044866770579989500,0.1106650119098440,-0.021950760484724300,0.0328725523949021,3.1903405543666900,-0.0020937323153076100,1.8046038400000000,1.076514547606880,-0.01282360766227280,-11.867066329558700,0.05710435689370860,0.14832902000000000,7.884600000000000,7.26102768,4.23899,83.18855800000000,0.2717039959059170,10.975323574800000,-0.04209752926880710,54.32170094356000,9.00970842465208,1.3663,0.04523270509834380,63.4854,6.523173469615490,8.53826E-08,3.36409080280396E-08,101.25500000000000,42.204857540335300,1806.4457120000000,334.7780427786310,165.78360000000000,29.265859999823500,1.163282E-05,5.1760530416144E-06,1073.0,1073.0,https://www.sciencedirect.com/science/article/pii/S0921509319312109
492,0.0,14.0,0.0,28.0,0.0,0.0,28.0,30.0,0.0,0.0,0.0,0.0,0,0.0,0,0.0,510.0,1000.0,21.5,7.21497289916082,0.08543101847313880,0.1404032702047280,0.05203028340544680,0.04075640473208140,1.661029398106870,0.004499794434550550,2.5004,1.0762071184069900,-0.011218150200930100,-6.753509541935550,0.07213509179940800,0.1848,7.620000000000000,11.849600000000000,4.1838,80.3112,0.3493855512839030,14.292600000000000,-0.06703340356333840,52.445638004000000,12.483934257230300,1.35,0.0535032281254816,65.18,8.327045974202890,7.774E-08,3.9383754933624E-08,114.52,56.89926816363500,1754.5258000000000,445.08770847925400,159.84,40.777182663276300,1.2266E-05,6.62122137668602E-06,0.0,0.0,https://iopscience.iop.org/article/10.1088/2053-1591/ab49d0/meta
493,0.0,0.0,10.64,0.0,0.0,21.28,21.28,42.55,0.0,4.25,0.0,0.0,0,0.0,0,0.0,252.0,547.0,82.1,8.394508435846790,-0.2121418597016050,-0.12688394755556500,-0.24028168026785400,0.028894166211318900,3.14630380895679,0.010587388189132700,1.4617637100000000,1.0670705819452100,-0.011596203525726100,-13.889784115122300,0.05842796864308110,0.13720908090000000,8.659600000000000,6.82667524,4.589030000000000,75.41250700000000,0.17109349079400400,5.4202159573,-0.01423193270071140,58.896467196000000,9.682228059418290,1.36489,0.03206256780559760,63.2341,5.088242145186390,8.83015E-08,4.85694425412328E-08,86.23040000000000,26.471199000782200,1852.2264000000000,304.64375100369000,177.86900000000000,15.213623382696000,1.20769E-05,2.5446700318956E-06,0.0,0.0,https://www.sciencedirect.com/science/article/pii/S1359646219301241
494,0.0,0.0,10.64,0.0,0.0,21.28,21.28,42.55,0.0,4.25,0.0,0.0,1473,90.0,0,0.0,1330.0,1330.0,5.8,8.394508435846790,-0.2121418597016050,-0.12688394755556500,-0.24028168026785400,0.028894166211318900,3.14630380895679,0.010587388189132700,1.4617637100000000,1.0670705819452100,-0.011596203525726100,-13.889784115122300,0.05842796864308110,0.13720908090000000,8.659600000000000,6.82667524,4.589030000000000,75.41250700000000,0.17109349079400400,5.4202159573,-0.01423193270071140,58.896467196000000,9.682228059418290,1.36489,0.03206256780559760,63.2341,5.088242145186390,8.83015E-08,4.85694425412328E-08,86.23040000000000,26.471199000782200,1852.2264000000000,304.64375100369000,177.86900000000000,15.213623382696000,1.20769E-05,2.5446700318956E-06,0.0,0.0,https://www.sciencedirect.com/science/article/pii/S0921509320301167
495,0.0,0.0,10.64,0.0,0.0,21.28,21.28,42.55,0.0,4.25,0.0,0.0,1473,90.0,973,1.0,788.0,1050.0,33.3,8.394508435846790,-0.2121418597016050,-0.12688394755556500,-0.24028168026785400,0.028894166211318900,3.14630380895679,0.010587388189132700,1.4617637100000000,1.0670705819452100,-0.011596203525726100,-13.889784115122300,0.05842796864308110,0.13720908090000000,8.659600000000000,6.82667524,4.589030000000000,75.41250700000000,0.17109349079400400,5.4202159573,-0.01423193270071140,58.896467196000000,9.682228059418290,1.36489,0.03206256780559760,63.2341,5.088242145186390,8.83015E-08,4.85694425412328E-08,86.23040000000000,26.471199000782200,1852.2264000000000,304.64375100369000,177.86900000000000,15.213623382696000,1.20769E-05,2.5446700318956E-06,673.0,673.0,https://www.sciencedirect.com/science/article/pii/S0921509320301167
496,0.0,0.0,10.64,0.0,0.0,21.28,21.28,42.55,0.0,4.25,0.0,0.0,1473,90.0,1173,1.0,485.0,880.0,64.5,8.394508435846790,-0.2121418597016050,-0.12688394755556500,-0.24028168026785400,0.028894166211318900,3.14630380895679,0.010587388189132700,1.4617637100000000,1.0670705819452100,-0.011596203525726100,-13.889784115122300,0.05842796864308110,0.13720908090000000,8.659600000000000,6.82667524,4.589030000000000,75.41250700000000,0.17109349079400400,5.4202159573,-0.01423193270071140,58.896467196000000,9.682228059418290,1.36489,0.03206256780559760,63.2341,5.088242145186390,8.83015E-08,4.85694425412328E-08,86.23040000000000,26.471199000782200,1852.2264000000000,304.64375100369000,177.86900000000000,15.213623382696000,1.20769E-05,2.5446700318956E-06,873.0,873.0,https://www.sciencedirect.com/science/article/pii/S0921509320301167
497,0.0,0.0,10.64,0.0,0.0,21.28,21.28,42.55,0.0,4.25,0.0,0.0,1473,90.0,1273,1.0,379.0,842.0,70.7,8.394508435846790,-0.2121418597016050,-0.12688394755556500,-0.24028168026785400,0.028894166211318900,3.14630380895679,0.010587388189132700,1.4617637100000000,1.0670705819452100,-0.011596203525726100,-13.889784115122300,0.05842796864308110,0.13720908090000000,8.659600000000000,6.82667524,4.589030000000000,75.41250700000000,0.17109349079400400,5.4202159573,-0.01423193270071140,58.896467196000000,9.682228059418290,1.36489,0.03206256780559760,63.2341,5.088242145186390,8.83015E-08,4.85694425412328E-08,86.23040000000000,26.471199000782200,1852.2264000000000,304.64375100369000,177.86900000000000,15.213623382696000,1.20769E-05,2.5446700318956E-06,973.0,973.0,https://www.sciencedirect.com/science/article/pii/S0921509320301167
498,0.0,0.0,0.0,33.34,0.0,0.0,33.33,33.33,0.0,0.0,0.0,0.0,1473,66.0,1173,1.0,373.0,862.0,61.0,8.278200984694090,-0.11725455544808900,-0.03458863184815700,-0.11155024783825100,0.01701056748282130,3.5345052085595300,0.00048360018634218800,1.11118887,1.0239861366437300,-0.009133862484849430,-31.56580464532640,0.04800492234122080,0.12223110900000000,8.3331,4.88937768,4.309979,89.392731,0.21612661129699800,9.256435263900000,-0.022712982227563200,56.540443853500000,3.93793307149885,1.36667,0.028868956654755700,62.6661,5.131814147877450,8.63374E-08,3.57274929798403E-08,94.99990000000000,4.582362948848610,1892.0288,250.2282561622120,173.33200000000000,11.5475826619023,1.043278E-05,4.79641797985291E-06,873.0,873.0,https://www.sciencedirect.com/science/article/pii/S1005030220305569
499,0.0,0.0,0.0,33.0,0.0,0.0,33.0,33.0,0.0,1.0,0.0,0.0,1473,66.0,1173,1.0,412.0,914.0,63.0,8.304994435125080,-0.12134135826470500,-0.038436774470605800,-0.11405818777090000,0.019342197808185000,3.653500180646170,-0.0006606411742330950,1.2078000000000000,1.0670436999148700,-0.009508120698933000,-25.41458634195650,0.0482554812879434,0.12309000000000000,8.31,4.95,4.3351,89.65410000000000,0.2163997631245790,9.338769000000000,-0.022645180836068900,56.93488935000000,6.166807696634300,1.3675,0.03031695312954150,62.6,5.144957554275270,8.602E-08,3.55773115628376E-08,95.44,7.004200420420010,1902.04,276.0510040966070,173.9,13.339459376998300,1.0377E-05,4.79780893619528E-06,873.0,873.0,https://www.sciencedirect.com/science/article/pii/S1005030220305569
500,0.0,0.0,0.0,32.34,0.0,0.0,32.33,32.33,0.0,3.0,0.0,0.0,1473,66.0,1173,1.0,475.0,983.0,69.0,8.357646072201130,-0.12929261740924000,-0.045597314444020200,-0.11794999459314700,0.023182300011559700,3.786674524151020,-0.002964468510340910,1.39471087,1.0669982384115300,-0.00998009299148525,-18.570412217140200,0.048734403906630100,0.12470650900000000,8.2631,5.06598168,4.385279,90.185031,0.2168222807934950,9.4953182039,-0.022525786189704800,57.7224169035,8.973863587327400,1.36917,0.03287904455001090,62.4661,5.170237162546300,8.53974E-08,3.52972458886032E-08,96.31990000000000,10.099430162059300,1922.1488,319.15633016968900,175.03200000000000,16.190321162345100,1.026378E-05,4.80108646423081E-06,873.0,873.0,https://www.sciencedirect.com/science/article/pii/S1005030220305569
501,0.0,0.0,0.0,31.66,0.0,0.0,31.67,31.67,0.0,5.0,0.0,0.0,1473,66.0,1173,1.0,528.0,1026.0,47.0,8.409866229414180,-0.13739658001909300,-0.052386135382163300,-0.12054482188936600,0.02631328724531590,3.8783150682645600,-0.005255632766726900,1.57271887,1.066953024229540,-0.010327625085246100,-14.915927040478200,0.04916785512894060,0.12613210900000000,8.2169,5.17183768,4.4355210000000000,90.70776900000000,0.21706339193516300,9.635408363900000,-0.022414708094934100,58.51130789650000,10.951255832384900,1.3708300000000000,0.03508590499735540,62.3339,5.193086723462120,8.47626E-08,3.50301138274855E-08,97.2001,12.291954481374100,1942.1712000000000,354.46151152205100,176.16800000000000,18.44255707294370,1.015222E-05,4.80354940918178E-06,873.0,873.0,https://www.sciencedirect.com/science/article/pii/S1005030220305569
502,0.0,10.0,0.0,9.0,36.0,36.0,0.0,9.0,0.0,0.0,0.0,0.0,0,0.0,0,0.0,705.0,842.0,25.0,7.060023253876540,0.13687249360236900,0.18267240723938300,0.00797154212671501,0.03767638643097610,2.7856553991428000,-0.01547271045564710,2.5272000000000000,1.0760535860479100,-0.011633594108401200,-8.195499386377900,0.06369698752276230,0.1635930000000000,7.140000000000000,6.8652,3.6996000000000000,76.81090000000000,0.2615841972560350,8.706375,-0.038473189119831200,52.542105060000000,10.228321050290200,1.3805,0.05414203728630210,62.72,7.3096327184469,5.7501E-07,7.6796568835376E-07,71.758,77.02596997362540,1643.8670000000000,360.0579733792250,142.6,38.347476673888300,1.6017E-05,6.97691316990205E-06,0.0,0.0,https://www.tandfonline.com/doi/full/10.1080/02670836.2020.1839194
503,1.5,9.85,0.0,8.87,35.45,35.46,0.0,8.87,0.0,0.0,0.0,0.0,0,0.0,0,0.0,426.0,755.0,49.0,7.008780670680860,0.181837919211857,0.23026351452283200,0.06389077923013890,0.062309658641201600,2.055903582240570,-0.009617362637242660,3.2300020300000000,1.401368255476260,-0.012107757593491900,-3.1185518807517800,0.07465457643499850,0.18173225200000000,7.093,9.873924160000000,3.754791,82.43017200000000,0.6028977558742210,13.981680256000000,-0.08369350973281520,51.9341746546,11.637845090587700,1.37029,0.11098844192918900,63.20440000000000,8.562797832952710,7.162508E-07,1.54586907493534E-06,72.7901,76.62471854292110,1676.2524950000000,470.37657626589500,140.961,40.95559229812460,1.588199E-05,7.00172142284272E-06,0.0,0.0,https://www.tandfonline.com/doi/full/10.1080/02670836.2020.1839194
504,2.5,9.75,0.0,8.78,35.09,35.1,0.0,8.78,0.0,0.0,0.0,0.0,0,0.0,0,0.0,387.0,741.0,57.0,6.974338469301200,0.21244792182761300,0.2647016348357480,0.10748953842707900,0.07427030938806710,1.768633647600140,-0.011898673004513500,3.6860008700000000,1.4021135329398500,-0.012315870009287000,-2.2327218898534800,0.08086952191956990,0.19346956550000000,7.0616,11.826720600000000,3.7914950000000000,86.17506300000000,0.7164704810653020,17.406096181500000,-0.11065489544430500,51.528860604,12.45417131057380,1.363485,0.13530450723290100,63.5272,9.274285192476490,8.105007E-07,1.88098687382878E-06,73.47252000000000,76.37163386062540,1697.8138250000000,528.8623348013690,139.865,42.536522626883400,1.579282E-05,7.01746012401921E-06,0.0,0.0,https://www.tandfonline.com/doi/full/10.1080/02670836.2020.1839194
505,3.5,9.65,0.0,8.69,34.73,34.74,0.0,8.69,0.0,0.0,0.0,0.0,0,0.0,0,0.0,329.0,694.0,50.0,6.939695023924130,0.24288365862005300,0.3006495473764980,0.15547145160546400,0.08451367227857660,1.5638473927082100,-0.007907228501029710,4.13197315,1.4028622271791600,-0.0124889246995134,-1.7485220001204300,0.0864410730334987,0.2049282576000000,7.030200000000000,13.737402080000000,3.8281990000000000,89.919954,0.79624238450425,20.757355562,-0.1351480756719230,51.12354655340000,13.194989810479400,1.35668,0.1552208341568880,63.85,9.913311002122520,9.047506E-07,2.1558405167173E-06,74.15494,76.12631212941940,1719.3751550000000,579.7920180637250,138.769,44.010047542187500,1.570365E-05,7.03263235258149E-06,0.0,0.0,https://www.tandfonline.com/doi/full/10.1080/02670836.2020.1839194
