Repository: jeffwongqy/Accelerated-Design-of-High-Entropy-Alloys-Using-DNN-Based-Multi-Output-Regression

#### _A*STAR Institute of High Performance Computing (IHPC) ARIA Internship Project on Materials Informatics 2024_

# Cloud-Based HEA Property Prediction on AWS

## References
[1] Wang, J., Kwon, H., Kim, H. S., & Lee, B.-J. (2023). A neural network model for high entropy alloy design. Npj Computational Materials, 9(1). https://doi.org/10.1038/s41524-023-01010-x

File: dnn_modelling/compList_with_descriptors__references_30May2024.csv (part 11 of 12)
,C,Al,V,Cr,Mn,Fe,Co,Ni,Cu,Mo,Ti,B,Hom_Temp(K),CR(%),Anneal_Temp(K),Anneal_Time(h),YS(Mpa),UTS(Mpa),El(%),Density,Miedema_dH_inter,Miedema_dH_amor,Miedema_dH_ss_min,Yang delta,Yang omega,APE mean,Radii local mismatch,Radii gamma,Configuration entropy,Lambda entropy,Electronegativity delta,Electronegativity local mismatch,VEC mean,Mixing enthalpy,Mean cohesive energy,Shear modulus mean,Shear modulus delta,Shear modulus local mismatch,Shear modulus strength model,mean atomic_mass,std_dev atomic_mass,mean atomic_radius,std_dev atomic_radius,mean mendeleev_no,std_dev mendeleev_no,mean electrical_resistivity,std_dev electrical_resistivity,mean thermal_conductivity,std_dev thermal_conductivity,mean melting_point,std_dev melting_point,mean bulk_modulus,std_dev bulk_modulus,mean coefficient_of_linear_thermal_expansion,std_dev coefficient_of_linear_thermal_expansion,constraint_1,constraint_2,References
506,5.0,9.5,0.0,8.55,34.2,34.2,0.0,8.55,0.0,0.0,0.0,0.0,0,0.0,0,0.0,453.0,757.0,33.0,6.887301786057570,0.2896770306034300,0.3579406420584010,0.2368803192135790,0.09781753991728830,1.3474151152166400,-0.0019211582220019900,4.782148,1.4039911547751300,-0.012702370136158700,-1.3275512350001400,0.09384735852893630,0.22158593250000000,6.9830000000000000,16.524243,3.8831200000000000,95.53535500000000,0.87857144204435,25.645735687500000,-0.16777125390806100,50.515534807,14.193163330966500,1.3464750000000000,0.18004769276994600,64.334,10.76631154935990,1.0462595E-06,2.49872472381935E-06,75.1701,75.77851716528440,1751.67365,646.0522220404180,137.12,46.046853972823000,1.557115E-05,7.05443031239914E-06,0.0,0.0,https://www.tandfonline.com/doi/full/10.1080/02670836.2020.1839194
507,6.0,9.4,0.0,8.46,33.84,33.84,0.0,8.46,0.0,0.0,0.0,0.0,0,0.0,0,0.0,528.0,707.0,15.0,6.852147519536260,0.3228014214742490,0.3988791422487730,0.29801301020550600,0.10571415587657900,1.2414357923676100,0.0020735925788905400,5.20305792,1.4047484961516100,-0.012822586443967100,-1.1473854622407100,0.0982662526859103,0.2323486548,6.951600000000000,18.32970672,3.9198240000000000,99.280246,0.9170476497926690,28.81413819000000,-0.18706999906935000,50.110220756400000,14.796111280623200,1.3396700000000000,0.194267535269175,64.6568,11.277973592853300,1.1405094E-06,2.69522625392641E-06,75.85252,75.55113552521100,1773.2349800000000,685.0736294246580,136.024,47.303383348748800,1.548198E-05,7.06833292848197E-06,0.0,0.0,https://www.tandfonline.com/doi/full/10.1080/02670836.2020.1839194
508,0.0,6.96,0.0,23.26,0.0,23.26,23.26,23.26,0.0,0.0,0.0,0.0,0,0.0,0,0.0,167.0,500.0,88.0,7.6389925372473600,0.044866770579989500,0.1106650119098440,-0.021950760484724300,0.0328725523949021,3.1903405543666900,-0.0020937323153076100,1.8046038400000000,1.076514547606880,-0.01282360766227280,-11.867066329558700,0.05710435689370860,0.14832902000000000,7.884600000000000,7.26102768,4.23899,83.18855800000000,0.2717039959059170,10.975323574800000,-0.04209752926880710,54.32170094356000,9.00970842465208,1.3663,0.04523270509834380,63.4854,6.523173469615490,8.53826E-08,3.36409080280396E-08,101.25500000000000,42.204857540335300,1806.4457120000000,334.7780427786310,165.78360000000000,29.265859999823500,1.163282E-05,5.1760530416144E-06,0.0,0.0,https://www.sciencedirect.com/science/article/pii/S2352492822001994
509,0.0,6.9,0.0,22.7,0.0,22.7,22.7,22.7,0.0,0.0,2.3,0.0,0,0.0,0,0.0,289.0,635.0,81.0,7.524805351267060,-0.041732446397162600,0.026175194399784000,-0.09621811118853230,0.03672697953610360,2.7076104695744300,-0.004842197255654850,2.0582070000000000,1.0812050995497900,-0.013448983696063700,-9.970548286953470,0.06640479619974490,0.1670939000000000,7.790000000000000,8.983512000000000,4.252130000000000,82.11916000000000,0.28431220576061000,11.537013420000000,-0.046260045841617200,54.1438339284,8.96803724699812,1.3669500000000000,0.04497596558581550,63.216000000000000,6.770168019161110,9.2556E-08,6.25861046860687E-08,99.57600000000000,43.82555608388360,1808.6014300000000,331.0190336539740,164.40400000000000,30.410046055913100,1.15754E-05,5.1247823259494E-06,0.0,0.0,https://www.sciencedirect.com/science/article/pii/S2352492822001994
510,0.0,6.7,0.0,22.2,0.0,22.2,22.2,22.2,0.0,0.0,4.5,0.0,0,0.0,0,0.0,414.0,758.0,47.0,7.428338124996560,-0.12862639558851200,-0.05205746424934180,-0.1536962659072120,0.03969658619057070,2.3812351799655600,-0.007297297585535570,2.2736310000000000,1.0811337401632100,-0.013777657724276500,-8.743172988838360,0.07382705927360890,0.18346800000000000,7.707000000000000,10.484112,4.266,81.18301000000000,0.29458191631104300,11.98849257,-0.04946680275610700,54.0156063762,8.862061420244800,1.36775,0.0445065661683356,62.93300000000000,6.952422062648450,9.9507E-08,8.00097780095231E-08,97.765,44.8885908723663,1812.00149,325.7844686794470,163.222,31.18936819882580,1.15029E-05,5.05947320283685E-06,0.0,0.0,https://www.sciencedirect.com/science/article/pii/S2352492822001994
511,0.0,6.6,0.0,21.7,0.0,21.7,21.7,21.7,0.0,0.0,6.6,0.0,0,0.0,0,0.0,578.0,852.0,15.0,7.331667373875410,-0.20693729498921500,-0.11926454919988300,-0.1957174139527520,0.0422753544173556,2.138809803967760,-0.009751717006412910,2.47642,1.0810627660848400,-0.014008840165643000,-7.83840439807409,0.0802007189572631,0.19858310000000000,7.623,11.883972,4.27841,80.23411,0.30483628758322700,12.418985970000000,-0.05250070954985220,53.866493362600000,8.809659885619470,1.3684,0.04423942957444120,62.679000000000000,7.1322167409704200,1.06085E-07,9.29038569684586E-08,96.167,46.03906570492450,1814.39402,322.2313080016210,162.006,31.995516040281400,1.14449E-05,5.01285554609736E-06,0.0,0.0,https://www.sciencedirect.com/science/article/pii/S2352492822001994
512,0.0,6.4,0.0,21.3,0.0,21.3,21.3,21.3,0.0,0.0,8.4,0.0,0,0.0,0,0.0,698.0,922.0,7.0,7.258381208293400,-0.2704445764099740,-0.17244737937987400,-0.2264664284365690,0.0441388789564763,1.981766580299280,0.0033274911573409400,2.63124,1.0810058259519300,-0.014146913051641800,-7.261378699126060,0.08503908789502980,0.21044310000000000,7.557000000000000,12.974412000000000,4.290090000000000,79.49029000000000,0.31236010275058800,12.72702537,-0.0545593806588932,53.7722655054,8.712343557673740,1.3691,0.0438183100067836,62.441,7.248550132324610,1.11795E-07,1.02152309443053E-07,94.633,46.67324191628810,1817.5170800000000,317.7656303328810,161.07400000000000,32.48749452139910,1.13811E-05,4.95839279792741E-06,0.0,0.0,https://www.sciencedirect.com/science/article/pii/S2352492822001994
513,0.0,6.3,0.0,20.8,0.0,20.8,20.8,20.8,0.0,0.0,10.5,0.0,0,0.0,0,0.0,487.0,487.0,3.0,7.165192266510240,-0.3315609877897240,-0.2230520664301200,-0.2532087787583260,0.046206187827385600,1.8246874189110700,0.0005553580377165680,2.8129510000000000,1.0809351325268500,-0.014277135622583900,-6.687146022230530,0.09032634150670880,0.22395800000000000,7.473000000000000,14.239752000000000,4.3025,78.54139000000000,0.32199323130669400,13.099907970000000,-0.05711385118533420,53.6231524918,8.66651514816794,1.36975,0.043585210177489000,62.187000000000000,7.404962112208550,1.18373E-07,1.11507171141971E-07,93.035,47.6818976758561,1819.9096100000000,314.57369980199600,159.858,33.18597583216440,1.13231E-05,4.91658561170468E-06,0.0,0.0,https://www.sciencedirect.com/science/article/pii/S2352492822001994
514,0.0,0.0,0.0,22.22,22.22,22.22,0.0,22.22,11.12,0.0,0.0,0.0,0,0.0,0,0.0,263.0,499.0,32.5,7.960040008322490,0.03054855754494270,0.09309637250432530,-0.0820493777700331,0.02178752636721610,227.4502375290460,-0.007438462669300490,1.50611604,1.0334755103742400,-0.01314572535761580,-27.69291695248820,0.06082823005208380,0.16024664040000000,8.111400000000000,0.10167872000000000,3.8855160000000000,82.741794,0.25224879024114700,10.5984320508,-0.03237873713732490,56.277514699000000,3.8455662025171400,1.3833300000000000,0.02651749852048680,62.4454,5.411944669604600,3.8831844E-07,6.33351455979933E-07,105.09616,123.16306459909100,1759.2676240000000,299.5454396714900,155.554,24.936477227406000,1.334476E-05,6.4621331891513E-06,0.0,0.0,https://www.sciencedirect.com/science/article/pii/S0921509321017573
515,0.0,5.27,0.0,21.05,21.05,21.05,0.0,21.05,10.53,0.0,0.0,0.0,0,0.0,0,0.0,552.0,924.0,16.8,7.576157620933360,0.1441309155904850,0.19680215505803400,0.021229551055262700,0.03089343729499740,9.059638198746060,0.0017140949459647200,2.0005789000000000,1.0762616815772400,-0.014168641242936400,-14.845531134313400,0.06531731283248430,0.17214598,7.8419,2.68333824,3.859420000000000,79.784277,0.2992499592821620,12.313434960900000,-0.049056314599074600,54.733291606720000,8.163938539206760,1.3763050000000000,0.04180688589013360,63.3701,6.791075370988330,3.6929356E-07,6.158358990315E-07,111.9289,122.77698312689600,1715.7660500000000,353.71323760536500,151.3622,31.080905959668100,1.385872E-05,6.67204910853639E-06,0.0,0.0,https://www.sciencedirect.com/science/article/pii/S0921509321017573
516,0.0,10.0,0.0,20.0,20.0,20.0,0.0,20.0,10.0,0.0,0.0,0.0,0,0.0,0,0.0,810.0,1209.0,2.5,7.245316156457970,0.2326368952133490,0.26939188956694800,0.08664933395461000,0.036448172213296800,4.952958156329830,-0.004087043797567660,2.3900000000000000,1.0761302549060600,-0.014533431935812200,-10.939983632803100,0.06868768852293120,0.18090000000000000,7.6000000000000000,4.920000000000000,3.8360000000000000,77.13000000000000,0.33703842716591700,13.637400000000000,-0.061514626675660900,53.34726286,10.344775157395700,1.37,0.050606082734747300,64.2,7.695421508606400,3.5222E-07,6.01852987883578E-07,118.06,122.47401118047100,1676.7240000000000,390.7160237620030,147.6,35.12764181541650,1.432E-05,6.83102677708617E-06,0.0,0.0,https://www.sciencedirect.com/science/article/pii/S0921509321017573
517,0.0,13.8,0.0,0.0,0.0,34.48,17.24,34.48,0.0,0.0,0.0,0.0,0,0.0,0,0.0,183.0,430.0,70.1,7.365538127155100,0.15080628624793800,0.19518000609080400,-0.005039267125703340,0.04233251440133400,1.9424583121291300,0.004866332757448400,2.03404416,1.0765051334036500,-0.010896805722722800,-6.080665010972970,0.06487327938069140,0.15187888320000000,8.172,9.2778784,4.231312,70.82956400000000,0.25295994524611900,7.258858555200000,-0.03793849498894910,53.37637546480000,12.60257715184060,1.35344,0.05590926343177020,66.208,7.168136207316530,7.33756E-08,2.8332258918387E-08,108.6308,60.44165452228990,1653.8692600000000,343.6823134073860,162.2,41.186256831473900,1.411796E-05,4.33042600751172E-06,0.0,0.0,https://www.sciencedirect.com/science/article/pii/S0925838822014347
518,0.0,12.9,6.45,0.0,0.0,32.26,16.13,32.26,0.0,0.0,0.0,0.0,0,0.0,0,0.0,372.0,722.0,34.1,7.275108356025460,0.06928677526872750,0.11992572295596000,-0.06227435471290410,0.04263558751855250,1.818007450746370,0.001518923253339170,2.2847157900000000,1.076415821932070,-0.012181814087939000,-6.701429658397700,0.07240201147572270,0.17604607830000000,7.968,11.3112232,4.300984,69.265388,0.26458332561686000,8.1491604588,-0.041328088325806700,53.2223574229,11.944641482219600,1.3532300000000000,0.05291447310055570,65.419,7.620613405525810,8.15482E-08,4.4914396021027E-08,103.6091,61.30686249574610,1688.0809300000000,358.3516063901430,162.06800000000000,38.9752513449344,1.374812E-05,4.40862759485969E-06,0.0,0.0,https://www.sciencedirect.com/science/article/pii/S0925838822014347
519,0.0,12.12,12.12,0.0,0.0,30.3,15.15,30.3,0.0,0.0,0.0,0.0,0,0.0,0,0.0,395.0,809.0,33.5,7.196081540483920,0.0009342764874139640,0.062448036165753200,-0.08750495492429280,0.042708410660285500,1.696832442547480,-0.001442354199060080,2.462809917355370,1.0763370901869500,-0.01264622465907050,-6.933205497981810,0.07773019345661880,0.1934802571166210,7.787878787878790,12.804407713498600,4.362121212121210,67.88363636363640,0.27364329727484300,8.780955004591370,-0.04342034395074320,53.08309483030300,11.450508071857300,1.353030303030300,0.05065674455816090,64.72727272727270,7.9327097901905300,8.87272727272727E-08,5.37954190929359E-08,99.21212121212120,61.94179572544140,1718.0569696969700,368.67370922738800,161.93939393939400,37.31196446594170,1.34242424242424E-05,4.46547116128944E-06,0.0,0.0,https://www.sciencedirect.com/science/article/pii/S0925838822014347
520,0.0,11.43,17.14,0.0,0.0,28.57,14.29,28.57,0.0,0.0,0.0,0.0,0,0.0,0,0.0,703.0,1128.0,27.7,7.127388449290610,-0.04769597516177420,0.022818385854486700,-0.09974038046277150,0.042611651081129300,1.612366872728480,-0.004060655885976020,2.5861546900000000,1.0762676573925900,-0.012837657649066500,-7.070157123533440,0.08159467419622040,0.20587402010000000,7.6286000000000000,13.89050772,4.416246,66.66180400000000,0.28064215957283400,9.2182557104,-0.04463824808117840,52.96053740748,11.062358036948200,1.3528550000000000,0.048881100817353400,64.1148,8.160032739305560,9.50805E-08,5.96277173869255E-08,95.3186,62.413710598973800,1744.601321,376.259655481089,161.8278,36.00378465387200,1.313743E-05,4.50768400747697E-06,0.0,0.0,https://www.sciencedirect.com/science/article/pii/S0925838822014347
521,0.0,6.96,0.0,23.26,0.0,23.26,23.26,23.26,0.0,0.0,0.0,0.0,1423,70.0,1423,0.03333,467.0,830.0,45.0,7.6389925372473600,0.044866770579989500,0.1106650119098440,-0.021950760484724300,0.0328725523949021,3.1903405543666900,-0.0020937323153076100,1.8046038400000000,1.076514547606880,-0.01282360766227280,-11.867066329558700,0.05710435689370860,0.14832902000000000,7.884600000000000,7.26102768,4.23899,83.18855800000000,0.2717039959059170,10.975323574800000,-0.04209752926880710,54.32170094356000,9.00970842465208,1.3663,0.04523270509834380,63.4854,6.523173469615490,8.53826E-08,3.36409080280396E-08,101.25500000000000,42.204857540335300,1806.4457120000000,334.7780427786310,165.78360000000000,29.265859999823500,1.163282E-05,5.1760530416144E-06,37.42959,1.2475282347000000,https://www.sciencedirect.com/science/article/pii/S0925838821046284
522,0.0,6.96,0.0,23.26,0.0,23.26,23.26,23.26,0.0,0.0,0.0,0.0,1423,70.0,1423,1.0,241.0,625.0,68.0,7.6389925372473600,0.044866770579989500,0.1106650119098440,-0.021950760484724300,0.0328725523949021,3.1903405543666900,-0.0020937323153076100,1.8046038400000000,1.076514547606880,-0.01282360766227280,-11.867066329558700,0.05710435689370860,0.14832902000000000,7.884600000000000,7.26102768,4.23899,83.18855800000000,0.2717039959059170,10.975323574800000,-0.04209752926880710,54.32170094356000,9.00970842465208,1.3663,0.04523270509834380,63.4854,6.523173469615490,8.53826E-08,3.36409080280396E-08,101.25500000000000,42.204857540335300,1806.4457120000000,334.7780427786310,165.78360000000000,29.265859999823500,1.163282E-05,5.1760530416144E-06,1123.0,1123.0,https://www.sciencedirect.com/science/article/pii/S0925838821046284
523,0.0,20.0,0.0,20.0,0.0,20.0,20.0,20.0,0.0,0.0,0.0,0.0,0,0.0,0,0.0,1350.0,1350.0,0.3,6.7176485790314,0.22216930902898400,0.25553217644893800,0.12407398576503500,0.04703284097280660,1.8291101866377500,-0.00380955139315311,2.960000000000000,1.0761089385098000,-0.013380866803977100,-6.048975455665300,0.07475775161758020,0.19600000000000000,7.2,12.320000000000000,4.12,75.256,0.3817430081382410,14.935200000000000,-0.07330368483325290,50.48984672,13.436660977116300,1.35,0.06123724356957940,65.8,8.757853618324530,7.72E-08,3.82191051700586E-08,120.0,64.69544033392150,1684.094,456.73631252616600,153.2,43.94542069431130,1.324E-05,6.49869217612282E-06,0.0,0.0,https://www.sciencedirect.com/science/article/pii/S2352492822007747
524,0.0,17.5,0.0,17.5,0.0,17.5,17.5,30.0,0.0,0.0,0.0,0.0,0,0.0,0,0.0,1050.0,1550.0,17.5,6.961290615857570,0.19099373316646000,0.22801593429712500,0.08064979648610390,0.04499292580289490,1.828933725617690,-0.00032989188495093100,2.7256250000000000,1.0761996370030900,-0.013146681730129900,-6.494230191075810,0.07399859368765170,0.19206250000000000,7.55,12.145,4.160000000000000,75.23025,0.3572112594300450,13.577418750000000,-0.06546135534628980,51.51529088,13.031899851833400,1.35,0.05773502691896250,65.95,8.269085667580050,7.655E-08,3.60853925509417E-08,116.375,61.945540598173800,1689.5822500000000,430.92589521285400,156.55,42.618983772232000,1.326E-05,6.1273158887069E-06,0.0,0.0,https://www.sciencedirect.com/science/article/pii/S2352492822007747
525,0.0,15.0,0.0,15.0,0.0,15.0,15.0,40.0,0.0,0.0,0.0,0.0,0,0.0,0,0.0,500.0,1000.0,41.5,7.21267554945432,0.1630536398238800,0.20321311248016000,0.039541760450403600,0.042570446550652700,1.8313216413670800,0.003148563170663100,2.4525000000000000,1.0762906077510800,-0.012510809790525400,-6.903494920992940,0.07193889152309410,0.18225,7.9000000000000000,11.580000000000000,4.2,75.2045,0.3308276631411160,12.074175000000000,-0.05726775994346840,52.54073504,12.698805383799600,1.35,0.05477225575051660,66.1,7.856207736560940,7.59E-08,3.4282940363977E-08,112.75,59.65442146228560,1695.0705000000000,409.1068094678940,159.9,41.52734039160230,1.328E-05,5.81315748969525E-06,0.0,0.0,https://www.sciencedirect.com/science/article/pii/S2352492822007747
526,0.0,12.5,0.0,12.5,0.0,12.5,12.5,50.0,0.0,0.0,0.0,0.0,0,0.0,0,0.0,450.0,900.0,56.3,7.472178441150830,0.13594968006623000,0.17933952851922000,0.011343639795759900,0.039689454842552200,1.8447103245995700,-0.0021610972840029600,2.140625,1.0763818520407500,-0.011525651318350800,-7.316699345221910,0.06854097445689350,0.16656250000000000,8.25,10.625,4.24,75.17875000000000,0.30210736822647100,10.42546875,-0.048710661586618800,53.56617920000000,12.419630501671100,1.35,0.05222329678670930,66.25,7.501514998500450,7.525E-08,3.27344689058102E-08,109.125,57.71225645783180,1700.55875,390.34873529087000,163.25,40.61235817289650,1.33E-05,5.54289061443904E-06,0.0,0.0,https://www.sciencedirect.com/science/article/pii/S2352492822007747
527,0.0,10.0,0.0,10.0,0.0,10.0,10.0,60.0,0.0,0.0,0.0,0.0,0,0.0,0,0.0,400.0,780.0,62.9,7.74019897348646,0.10886558966532800,0.15575410976129600,-0.0064891401637349100,0.036234096480060400,1.8762251012664700,0.0030956485395120700,1.7900000000000000,1.0764733711674100,-0.010205679526855300,-7.773329084142510,0.06367147430651990,0.14500000000000000,8.6,9.28,4.28,75.15300000000000,0.27030649764903700,8.6313,-0.03977721865393150,54.59162336000000,12.182098539115600,1.35,0.05000000000000000,66.4,7.192588778272630,7.46E-08,3.13857717232931E-08,105.5,56.042394666894800,1706.047,373.9990148850660,166.6,39.833821475391200,1.332E-05,5.30716496822927E-06,0.0,0.0,https://www.sciencedirect.com/science/article/pii/S2352492822007747
528,0.0,7.5,0.0,7.5,0.0,7.5,7.5,70.0,0.0,0.0,0.0,0.0,0,0.0,0,0.0,250.0,600.0,70.4,8.017163504270420,0.08164923551175670,0.13228521877384200,-0.011415940443133000,0.03201125952985520,1.9364328426006400,0.0083395311796698,1.4006250000000000,1.0765651664346900,-0.008536421202789620,-8.330485465125140,0.057039232683774900,0.11756250000000000,8.95,7.545,4.32,75.12725,0.234173281839759,6.691668750000000,-0.030453950313807600,55.61706752,11.977431199561300,1.35,0.04803844614152610,66.55,6.920426843216230,7.395E-08,3.01975546641166E-08,101.875,54.58955239575820,1711.53525,359.5844640976370,169.95,39.16297309370760,1.334E-05,5.09920054065793E-06,0.0,0.0,https://www.sciencedirect.com/science/article/pii/S2352492822007747
529,0.0,5.0,0.0,5.0,0.0,5.0,5.0,80.0,0.0,0.0,0.0,0.0,0,0.0,0,0.0,175.0,450.0,59.5,8.30352732976618,0.054368143398683000,0.10892131211102100,-0.007546874423412520,0.026649259351809800,2.048224031909600,0.013570550636470500,0.9725000000000000,1.0766572391546400,-0.006465476012966650,-9.103957422905730,0.04801316154522210,0.08425000000000000,9.3,5.420000000000000,4.36,75.1015,0.19126785579066300,4.606575000000000,-0.020726699482603700,56.64251168,11.799176768635700,1.35,0.046291004988627500,66.7,6.6783231428256,7.33E-08,2.91405461268561E-08,98.25,53.3127564472144,1717.0235,346.75253626737500,173.3,38.578676567688100,1.336E-05,4.913945170925E-06,0.0,0.0,https://www.sciencedirect.com/science/article/pii/S2352492822007747
530,0.0,0.0,0.0,20.0,10.0,35.0,0.0,35.0,0.0,0.0,0.0,0.0,1273,0.0,0,0.0,197.0,398.0,47.0,8.032926460037310,-0.10126560723335100,-0.025035012483946900,-0.19041774386799700,0.019355895517289200,4.675748380202280,0.0028285958164102100,1.2475,1.0335649390869700,-0.010700297407268100,-28.56073045219380,0.051472033033422200,0.138225,8.2,4.180000000000000,4.164,85.7915,0.18298031149041700,7.200725,-0.01550511479800030,55.9814645,2.884569934989820,1.3825,0.028403126388700200,62.2,4.528867220163600,2.296E-07,4.81109887036481E-07,79.43,29.2339329697431,1826.55,231.9450518812560,166.5,20.37764036757830,1.197E-05,5.35148948577049E-06,0.0,0.0,https://www.sciencedirect.com/science/article/pii/S0966979522001789
531,0.0,0.0,0.0,19.06,9.52,33.36,0.0,33.36,0.0,0.0,4.7,0.0,1273,0.0,0,0.0,331.0,628.0,47.2,7.785539001826790,-0.23312364461463300,-0.14985680771743600,-0.29538501456175700,0.03108765846218540,2.894323164304530,-0.002755736054172390,1.802356,1.0812291502108800,-0.011772553887778500,-12.18132872081890,0.0703732894932531,0.1757063276,8.0028,7.4514068800000000,4.1963860000000000,83.60845600000000,0.21776544793966500,8.620377856,-0.024379573934916900,55.600317784,3.4207631886282000,1.3833200000000000,0.027595746028468800,61.674,5.15577400793323,2.374734E-07,4.63327681463938E-07,76.73856000000000,31.441026623462700,1831.9542,224.3156530889870,163.85,24.040506893137700,1.18107E-05,5.20076689618027E-06,0.0,0.0,https://www.sciencedirect.com/science/article/pii/S0966979522001789
532,0.0,2.7,0.0,0.0,27.03,27.03,0.0,27.03,13.51,0.0,2.7,0.0,1273,85.0,0,0.0,311.5,708.0,11.1,7.833032486472980,-0.02168467377676470,0.038362556301656000,-0.16206124324166900,0.03327894417945890,6.153107779972870,-0.002619121120494980,1.9980419700000000,1.081129285431640,-0.01268979589859870,-11.458177838776600,0.07648608093474120,0.19574242290000000,8.4326,3.3579478800000000,3.840271,70.88140000000000,0.20604588728128400,6.569966475600000,-0.024974838351556400,56.415458225700000,6.714532175733510,1.37568,0.036778937920938800,64.08060000000000,6.205113196567130,4.4957632E-07,6.94268921936635E-07,109.30864000000000,141.11634006974400,1628.2228170000000,230.68122689839500,150.97700000000000,32.38562582626740,1.576212E-05,4.889268691417E-06,0.0,0.0,https://www.sciencedirect.com/science/article/pii/S0925838823001226
533,0.0,2.38,0.0,0.0,23.81,23.81,0.0,23.81,23.81,0.0,2.38,0.0,1273,85.0,0,0.0,323.2,800.0,10.2,7.962887631248360,0.038553255276752800,0.08783869219640190,-0.11659130364518300,0.0317899674978043,60.474842300202800,0.0005639448545404310,1.8371031700000000,1.0811887782014900,-0.012842532471241300,-12.707803908348000,0.07537544384999750,0.18933535810000000,8.738200000000000,0.33893060000000000,3.7985650000000000,67.81331600000000,0.23663288749947400,7.938361682000000,-0.029488037976948000,57.264039373180000,6.788109982836570,1.37262,0.035560069011889000,65.0238,6.477982698524460,3.9807512E-07,6.66293166270187E-07,143.92888000000000,169.62884981749200,1596.0072230000000,236.97574758167200,149.6678,30.45073928757400,1.585E-05,4.5643758093751E-06,0.0,0.0,https://www.sciencedirect.com/science/article/pii/S0925838823001226
534,0.0,2.13,0.0,0.0,21.28,21.28,0.0,21.28,31.91,0.0,2.12,0.0,1273,85.0,0,0.0,391.1,900.0,10.3,8.065600527859660,0.05845768351522340,0.10540091150527800,-0.0887786305521711,0.030450069096652900,12.836809556526400,0.0030716317668953400,1.6952419300000000,1.0812358646847600,-0.01260434239579980,-13.593886117488100,0.07386408625991100,0.18104605190000000,8.978800000000000,1.5421955600000000,3.765678,65.40291000000000,0.2553982220404450,8.6052466506,-0.031663836270829300,57.931603268180000,6.8345120105173800,1.37021,0.03478952890626950,65.76680000000000,6.640088087741030,3.5757722E-07,6.48415519725207E-07,171.16054,185.08541241069200,1570.638918,240.78704679792500,148.6408,29.190188059285100,1.591982E-05,4.35093629168338E-06,0.0,0.0,https://www.sciencedirect.com/science/article/pii/S0925838823001226
535,0.0,0.0,0.0,18.181,0.0,18.181,0.0,45.455,0.0,18.183,0.0,0.0,0,0.0,0,0.0,781.0,1015.0,3.4,8.724737173203000,-0.13322072738486200,-0.046100028158568200,-0.14063619603181200,0.039062541220104600,3.8382244732215400,0.01054609547831370,2.4132895854,1.0667070542105800,-0.010710495030057300,-7.019215209051960,0.049971480734884300,0.13173592643700000,8.18182,5.6860132228,4.7818504,91.20826970000000,0.20913541671884800,9.670610496047,-0.018905500495322600,63.730445561000000,18.457842480634800,1.3863640000000000,0.044987664608656400,62.09091,5.709275295837670,8.399912E-08,2.94253408711752E-08,98.27336,23.69202718647360,2037.64579,523.944014834446,183.6372,27.689299538821100,9.999981E-06,4.72355138039559E-06,0.0,0.0,https://www.sciencedirect.com/science/article/pii/S0966979522003168
536,0.0,3.636,0.0,18.181,0.0,18.181,0.0,45.455,0.0,14.547,0.0,0.0,0,0.0,0,0.0,773.0,933.0,5.6,8.355695040254260,-0.014575964582568000,0.06204066678809980,-0.05187339737040700,0.04025919971048200,3.094659882394040,0.00819448369177395,2.4833654862000000,1.076198153766960,-0.011466901538599800,-7.074826735407580,0.056652618751024500,0.147503004117,8.072740000000000,7.285851768400000,4.6571356,87.9645941,0.24988420131887900,10.996136322935000,-0.0327147788804156,61.223115904496000,18.515057354986600,1.379092,0.051661245198037100,62.96355,6.757132847692890,8.298104E-08,3.12347507763293E-08,101.76392,37.60927951699670,1966.2881992,536.7129743984860,178.03776000000000,34.605162683591400,1.0665369E-05,5.36723635979518E-06,0.0,0.0,https://www.sciencedirect.com/science/article/pii/S0966979522003168
537,0.0,9.091,0.0,18.181,0.0,18.181,0.0,45.455,0.0,9.092,0.0,0.0,0,0.0,0,0.0,596.0,826.0,12.6,7.806269870034820,0.1344525048684770,0.18402681092435400,0.028580273155835300,0.041971629369087100,2.280359432622710,0.004662626355420860,2.5785803292,1.0761748461477900,-0.011758349617379000,-6.674745493852580,0.06522549650265860,0.16892634379200000,7.90909,9.586866776400000,4.4700291,83.0981886,0.30029390213476900,12.542384695320000,-0.049380364610922000,57.46143183512600,17.818855495779400,1.368182,0.05807059506822800,64.27275,7.8370476233446800,8.145364E-08,3.38318259965612E-08,107.00072,51.18667506105160,1859.2321877000000,533.9039123872630,169.63706000000000,40.98862695916670,1.1663634E-05,6.0324648620617E-06,0.0,0.0,https://www.sciencedirect.com/science/article/pii/S0966979522003168
538,0.0,14.545,0.0,18.181,0.0,18.181,0.0,45.455,0.0,3.638,0.0,0.0,0,0.0,0,0.0,609.0,951.0,15.0,7.261969795883920,0.17860401435095600,0.2200129358215860,0.061036103900391000,0.04359475931060920,1.7073306746344800,0.0011268659117355500,2.6618781804000000,1.0761515607143200,-0.011467132028767100,-6.033735169762920,0.07259080714565140,0.18766836031200000,7.745470000000000,11.7684645948,4.2829569,78.2326752,0.3417592098839570,13.557570755652,-0.06171970799775320,53.700437350370000,16.044881221485000,1.3572740000000000,0.0616005841762224,65.58171000000000,8.564536451804690,7.992652E-08,3.64177120239188E-08,112.23656,61.57841792883190,1752.1958015,504.32661368710600,161.2379,44.61709783347880,1.2661716E-05,6.46219170906636E-06,0.0,0.0,https://www.sciencedirect.com/science/article/pii/S0966979522003168
539,0.0,18.181,0.0,18.181,0.0,18.181,0.0,45.457,0.0,0.0,0.0,0.0,0,0.0,0,0.0,502.0,1090.0,16.8,6.901811700850810,0.1791568827390460,0.2166787411852680,0.0594229728756454,0.04463124496693890,1.3682679296609500,-0.001231368231792820,2.7106634692,1.0761361024848700,-0.010710342665576300,-5.376818329994070,0.07700126982257770,0.1986746956,7.63647,13.156855187600000,4.1581945000000000,74.98818460000000,0.36519476614005700,13.939039769528,-0.06789054643899070,51.192362761866,14.007031869282300,1.35,0.06267751120426580,66.45457,8.91349298697819,7.890878E-08,3.81989011533138E-08,115.72616000000000,67.7057206998147,1680.8148507000000,466.29848710227300,155.63746,45.920049230780000,1.3327276E-05,6.65033520330442E-06,0.0,0.0,https://www.sciencedirect.com/science/article/pii/S0966979522003168
540,0.0,3.1,0.0,23.85,0.0,25.68,0.0,47.37,0.0,0.0,0.0,0.0,0,0.0,0,0.0,239.0,553.0,63.0,7.93801657313219,-0.03132645207140230,0.04250813423707170,-0.10455452008994300,0.02448852944779140,2.778596865525200,0.0028824931796523700,1.3087617600000000,1.0765895765163800,-0.009582697905039540,-15.97947051520750,0.05258833635071500,0.1359543237,8.315400000000000,6.319793880000000,4.285272,85.14276100000000,0.23355000390346800,9.4623594627,-0.029137512399059700,55.3815571266,7.113985112781360,1.371665,0.040683909116955500,63.4772,6.306448876264590,9.09129E-08,3.10364281566107E-08,93.35470000000000,32.07250838973400,1832.4859700000000,301.2355375711750,169.43800000000000,23.000266817729000,1.126257E-05,4.99105477477285E-06,0.0,0.0,https://www.sciencedirect.com/science/article/pii/S0921509323002897
541,0.0,2.92,0.0,22.54,0.0,24.27,0.0,44.75,5.52,0.0,0.0,0.0,0,0.0,0,0.0,198.0,477.0,60.0,7.994751209588020,0.03187019429293790,0.10109939221400300,-0.055044698166202500,0.0238854904783909,4.946399675581280,0.004061370582965920,1.2547330300000000,1.0766037164718300,-0.010827933806611200,-18.979172131524600,0.056708345234843500,0.1491686893,8.463800000000000,3.9542799200000000,4.2414320000000000,82.94156300000000,0.25770777005451800,10.590839657700000,-0.036157038838876700,55.834399067120000,7.098129006622630,1.370485,0.03898135710023880,63.9454,6.417885989337150,8.685364E-08,3.5738884664828E-08,110.26810000000000,89.82558215805370,1806.3879280000000,313.830028593743,167.8202,23.229006108604000,1.155014E-05,4.94268413738851E-06,0.0,0.0,https://www.sciencedirect.com/science/article/pii/S0921509323002897
542,0.0,2.77,0.0,21.37,0.0,23.01,0.0,42.42,10.43,0.0,0.0,0.0,0,0.0,0,0.0,219.0,493.0,56.0,8.044401585123030,0.08615339560158640,0.14663529887918900,-0.020335435888560800,0.02335042751097850,9.86961431630757,0.005098698939114930,1.20591796,1.0766159995205100,-0.011363017028797700,-20.840300892437500,0.059751784782125800,0.1589306775,8.5954,2.0528688000000000,4.202356,80.976354,0.27714188416154000,11.4358879224,-0.04102054675600250,56.23447776922,7.093787328008340,1.36942,0.03771007432241690,64.364,6.50054946596834,8.323416E-08,3.88252371601655E-08,125.3275,114.98411161661400,1783.0672300000000,322.8760133658750,166.37220000000000,23.41808487202570,1.180741E-05,4.90847155969346E-06,0.0,0.0,https://www.sciencedirect.com/science/article/pii/S0921509323002897
543,0.0,2.7,0.0,20.82,0.0,22.42,0.0,41.34,12.72,0.0,0.0,0.0,0,0.0,0,0.0,223.0,494.0,51.0,8.067625813884260,0.10800125967151800,0.16437076717737200,-0.006749888276972780,0.023092721367858900,16.61575747222780,0.005585434375735330,1.1824392000000000,1.0766217636444800,-0.011530909762980300,-21.622870262301800,0.06098884927247060,0.162825888,8.657,1.2298401600000000,4.184150000000000,80.05786,0.2855905948834880,11.7767551008,-0.042898923766951500,56.421441322200000,7.092140422328040,1.3689200000000000,0.037174470882996700,64.55980000000000,6.534131044275110,8.154304E-08,4.00251098183853E-08,132.3512,123.86114618352200,1772.169434,326.5157687498160,165.69800000000000,23.496141531786800,1.19278E-05,4.89414255284559E-06,0.0,0.0,https://www.sciencedirect.com/science/article/pii/S0921509323002897
544,0.0,2.63,0.0,20.3,0.0,21.87,0.0,40.32,14.88,0.0,0.0,0.0,0,0.0,0,0.0,271.0,557.0,47.0,8.089806517843860,0.12573885224762800,0.17863799103565300,0.004334005946529310,0.022834736457553700,42.05285976410690,0.006050822392202600,1.1594477600000000,1.0766273554526900,-0.011652370247817800,-22.347156393124300,0.062049393035307900,0.1660994199,8.715300000000000,0.48820852000000000,4.167013000000000,79.19334500000000,0.2931892772036970,12.066063089900000,-0.04445534900304740,56.59894794518,7.087362133244860,1.368455,0.0366890369812359,64.7437,6.5624829157771800,7.995086E-08,4.10464741259328E-08,138.96970000000000,131.15155858186600,1761.921737,329.61356174591500,165.06580000000000,23.555390151938400,1.204097E-05,4.88077202039111E-06,0.0,0.0,https://www.sciencedirect.com/science/article/pii/S0921509323002897
545,0.0,2.57,0.0,19.82,0.0,21.34,0.0,39.34,16.93,0.0,0.0,0.0,0,0.0,0,0.0,324.0,621.0,33.0,8.110144960706340,0.1400181432008240,0.19010096504981800,0.01360929267994500,0.022603530951169400,115.06288785581300,0.006473905857111560,1.1383702100000000,1.0766323195835900,-0.01174100325706680,-22.98013815422920,0.06298095601767670,0.1688929691,8.7698,0.17879420000000000,4.150648,78.37485,0.30021062386356000,12.318555929000000,-0.045799175165011100,56.76469692202,7.088323685027280,1.3680100000000000,0.036267750508417800,64.91820000000000,6.589421969081230,7.844206E-08,4.19376480888543E-08,145.2617,137.29561436596900,1752.1992400000000,332.4604168310590,164.4572,23.620401660262800,1.214798E-05,4.87064340073923E-06,0.0,0.0,https://www.sciencedirect.com/science/article/pii/S0921509323002897
546,0.0,9.9,0.0,15.7,0.0,44.7,0.0,29.7,0.0,0.0,0.0,0.0,0,0.0,0,0.0,269.28,539.26,70.0,7.3403710950042500,0.10490414213613800,0.15985512971579200,-0.026812874331146300,0.03712056521546120,2.3216184910176600,-0.0008292526620885750,1.9902360000000000,1.076480704609490,-0.010310404948103500,-7.482497184247470,0.059719352912706800,0.14984304000000000,7.785,7.804716000000000,4.211150000000000,79.6836,0.28120192556381400,10.526212200000000,-0.044270994640151000,53.22921482140000,10.891358199301900,1.3703000000000000,0.055512524932340400,64.035,7.657801025370350,8.8696E-08,3.32064169027447E-08,100.81000000000000,54.49578157225500,1757.40653,377.9578255913420,162.094,35.57889536855460,1.23106E-05,5.516123827056E-06,0.0,0.0,https://www.sciencedirect.com/science/article/pii/S0925838823004528
547,0.0,9.74,0.0,15.58,0.0,44.97,0.0,26.44,0.0,0.0,3.27,0.0,0,0.0,0,0.0,462.61,832.51,41.9,7.172426753182730,0.020524162733608100,0.07868148326628130,-0.09025369371335060,0.04170935263732200,1.9816600217414000,-0.005105858800653880,2.3406592700000000,1.0811363219043300,-0.011136293412309400,-6.401382324612140,0.07104174325941800,0.17325872550000000,7.5994,9.920557640000000,4.226213,78.56090800000000,0.2977597808672060,11.334921620200000,-0.04983964846553280,52.92627659964000,10.687458913369900,1.3721700000000000,0.054757665952222900,63.48680000000000,7.991366847611130,9.95032E-08,7.38791790423319E-08,98.29000000000000,56.06041407987030,1765.3245780000000,373.1633858466050,159.96840000000000,36.42957174697440,1.2144E-05,5.47156314304266E-06,0.0,0.0,https://www.sciencedirect.com/science/article/pii/S0925838823004528
548,0.0,10.3,0.0,15.42,0.0,44.64,0.0,25.42,0.0,0.0,4.22,0.0,0,0.0,0,0.0,622.73,1023.16,21.8,7.084443961712280,0.004884022017524040,0.06389602282123590,-0.09713984671257780,0.04348933435514050,1.8624028830633900,-0.007106105233692680,2.4918713200000000,1.0810831522999700,-0.011341766163492800,-5.996739290419280,0.07458167840003440,0.1819402324,7.5162,10.729727840000000,4.225300000000000,77.862296,0.3076922490415450,11.7504817872,-0.052915877490948000,52.6659547758,10.872145721972100,1.37184,0.05555169579965040,63.443400000000000,8.198876287893190,1.021868E-07,8.15404866223231E-08,98.47240000000000,57.773962245088500,1761.90161,378.670857978122,158.786,37.36299321308350,1.21716E-05,5.53432204598684E-06,0.0,0.0,https://www.sciencedirect.com/science/article/pii/S0925838823004528
549,0.0,10.12,0.0,15.45,0.0,44.68,0.0,24.49,0.0,0.0,5.26,0.0,0,0.0,0,0.0,896.66,1291.47,14.1,7.042096665791210,-0.023750982404601400,0.038717889240919200,-0.11290448337210600,0.04452406455129560,1.796524983091600,0.0025594421665147200,2.5816086,1.0810511877086400,-0.011471446423553300,-5.78666809980116,0.07731855954882960,0.18813858610000000,7.4644,11.274718680000000,4.231288000000000,77.59322300000000,0.31170739205991100,11.953881058300000,-0.05423685817308180,52.60729301632,10.75995017333760,1.3725750000000000,0.05511599059663580,63.2482,8.262411978096420,1.057067E-07,8.87826528819176E-08,97.4921,57.945963655622500,1765.7157640000000,376.06057669409500,158.23520000000000,37.41982677690270,1.210103E-05,5.50924241942159E-06,0.0,0.0,https://www.sciencedirect.com/science/article/pii/S0925838823004528
550,2.7,0.0,0.0,0.0,24.33,24.33,0.0,24.33,24.33,0.0,0.0,0.0,1173,65.0,873,5.0,1102.0,1245.0,6.0,8.158000805875620,0.1599351840493920,0.21201322139698200,0.012479188507736500,0.06823915259084380,8.728552363663290,0.016270743754386200,2.562456704819800,1.3492489273069300,-0.012246576176153300,-2.629949674962950,0.08301021758293600,0.2004766140353210,8.865026994601080,2.3344541649558500,3.879343131373730,79.86005398920220,0.794603154878145,16.57357685391540,-0.10990590564316700,57.00724831883620,9.381533189933380,1.3567786442711500,0.1284158238071020,65.80983803239350,7.809171602512620,6.66251109778044E-07,1.90372469261541E-06,144.573125374925,170.36657049697500,1663.2241961607700,454.23009970442000,149.2741451709660,34.89328216794160,1.56137972405519E-05,4.56453491074358E-06,2865.0,14325.0,https://www.sciencedirect.com/science/article/pii/S0966979523003059
551,2.7,0.0,0.0,0.0,24.33,24.33,0.0,24.33,24.33,0.0,0.0,0.0,1173,65.0,973,5.0,1018.0,1200.0,11.0,8.158000805875620,0.1599351840493920,0.21201322139698200,0.012479188507736500,0.06823915259084380,8.728552363663290,0.016270743754386200,2.562456704819800,1.3492489273069300,-0.012246576176153300,-2.629949674962950,0.08301021758293600,0.2004766140353210,8.865026994601080,2.3344541649558500,3.879343131373730,79.86005398920220,0.794603154878145,16.57357685391540,-0.10990590564316700,57.00724831883620,9.381533189933380,1.3567786442711500,0.1284158238071020,65.80983803239350,7.809171602512620,6.66251109778044E-07,1.90372469261541E-06,144.573125374925,170.36657049697500,1663.2241961607700,454.23009970442000,149.2741451709660,34.89328216794160,1.56137972405519E-05,4.56453491074358E-06,3365.0,16825.0,https://www.sciencedirect.com/science/article/pii/S0966979523003059
552,2.7,0.0,0.0,0.0,24.33,24.33,0.0,24.33,24.33,0.0,0.0,0.0,1173,65.0,1073,5.0,915.0,1085.0,19.5,8.158000805875620,0.1599351840493920,0.21201322139698200,0.012479188507736500,0.06823915259084380,8.728552363663290,0.016270743754386200,2.562456704819800,1.3492489273069300,-0.012246576176153300,-2.629949674962950,0.08301021758293600,0.2004766140353210,8.865026994601080,2.3344541649558500,3.879343131373730,79.86005398920220,0.794603154878145,16.57357685391540,-0.10990590564316700,57.00724831883620,9.381533189933380,1.3567786442711500,0.1284158238071020,65.80983803239350,7.809171602512620,6.66251109778044E-07,1.90372469261541E-06,144.573125374925,170.36657049697500,1663.2241961607700,454.23009970442000,149.2741451709660,34.89328216794160,1.56137972405519E-05,4.56453491074358E-06,3865.0,19325.0,https://www.sciencedirect.com/science/article/pii/S0966979523003059
553,2.7,0.0,0.0,0.0,24.33,24.33,0.0,24.33,24.33,0.0,0.0,0.0,1173,65.0,1173,5.0,617.0,915.0,46.0,8.158000805875620,0.1599351840493920,0.21201322139698200,0.012479188507736500,0.06823915259084380,8.728552363663290,0.016270743754386200,2.562456704819800,1.3492489273069300,-0.012246576176153300,-2.629949674962950,0.08301021758293600,0.2004766140353210,8.865026994601080,2.3344541649558500,3.879343131373730,79.86005398920220,0.794603154878145,16.57357685391540,-0.10990590564316700,57.00724831883620,9.381533189933380,1.3567786442711500,0.1284158238071020,65.80983803239350,7.809171602512620,6.66251109778044E-07,1.90372469261541E-06,144.573125374925,170.36657049697500,1663.2241961607700,454.23009970442000,149.2741451709660,34.89328216794160,1.56137972405519E-05,4.56453491074358E-06,4365.0,21825.0,https://www.sciencedirect.com/science/article/pii/S0966979523003059
554,2.7,0.0,0.0,0.0,24.33,24.33,0.0,24.33,24.33,0.0,0.0,0.0,1173,65.0,1273,5.0,405.0,810.0,60.5,8.158000805875620,0.1599351840493920,0.21201322139698200,0.012479188507736500,0.06823915259084380,8.728552363663290,0.016270743754386200,2.562456704819800,1.3492489273069300,-0.012246576176153300,-2.629949674962950,0.08301021758293600,0.2004766140353210,8.865026994601080,2.3344541649558500,3.879343131373730,79.86005398920220,0.794603154878145,16.57357685391540,-0.10990590564316700,57.00724831883620,9.381533189933380,1.3567786442711500,0.1284158238071020,65.80983803239350,7.809171602512620,6.66251109778044E-07,1.90372469261541E-06,144.573125374925,170.36657049697500,1663.2241961607700,454.23009970442000,149.2741451709660,34.89328216794160,1.56137972405519E-05,4.56453491074358E-06,4865.0,24325.0,https://www.sciencedirect.com/science/article/pii/S0966979523003059
555,2.7,0.0,0.0,0.0,24.33,24.33,0.0,24.33,24.33,0.0,0.0,0.0,1173,65.0,0,0.0,1240.0,1400.0,5.1,8.158000805875620,0.1599351840493920,0.21201322139698200,0.012479188507736500,0.06823915259084380,8.728552363663290,0.016270743754386200,2.562456704819800,1.3492489273069300,-0.012246576176153300,-2.629949674962950,0.08301021758293600,0.2004766140353210,8.865026994601080,2.3344541649558500,3.879343131373730,79.86005398920220,0.794603154878145,16.57357685391540,-0.10990590564316700,57.00724831883620,9.381533189933380,1.3567786442711500,0.1284158238071020,65.80983803239350,7.809171602512620,6.66251109778044E-07,1.90372469261541E-06,144.573125374925,170.36657049697500,1663.2241961607700,454.23009970442000,149.2741451709660,34.89328216794160,1.56137972405519E-05,4.56453491074358E-06,0.0,0.0,https://www.sciencedirect.com/science/article/pii/S0966979523003059
