Repository: jeffwongqy/Accelerated-Design-of-High-Entropy-Alloys-Using-DNN-Based-Multi-Output-Regression

#### _A*STAR Institute of High Performance Computing (IHPC) ARIA Internship Project on Materials Informatics 2024_

# Cloud-Based HEA Property Prediction on AWS

## References
[1] Wang, J., Kwon, H., Kim, H. S., & Lee, B.-J. (2023). A neural network model for high entropy alloy design. Npj Computational Materials, 9(1). https://doi.org/10.1038/s41524-023-01010-x

File: dnn_modelling/compList_with_descriptors__references_30May2024.csv (part 12 of 12)
,C,Al,V,Cr,Mn,Fe,Co,Ni,Cu,Mo,Ti,B,Hom_Temp(K),CR(%),Anneal_Temp(K),Anneal_Time(h),YS(Mpa),UTS(Mpa),El(%),Density,Miedema_dH_inter,Miedema_dH_amor,Miedema_dH_ss_min,Yang delta,Yang omega,APE mean,Radii local mismatch,Radii gamma,Configuration entropy,Lambda entropy,Electronegativity delta,Electronegativity local mismatch,VEC mean,Mixing enthalpy,Mean cohesive energy,Shear modulus mean,Shear modulus delta,Shear modulus local mismatch,Shear modulus strength model,mean atomic_mass,std_dev atomic_mass,mean atomic_radius,std_dev atomic_radius,mean mendeleev_no,std_dev mendeleev_no,mean electrical_resistivity,std_dev electrical_resistivity,mean thermal_conductivity,std_dev thermal_conductivity,mean melting_point,std_dev melting_point,mean bulk_modulus,std_dev bulk_modulus,mean coefficient_of_linear_thermal_expansion,std_dev coefficient_of_linear_thermal_expansion,constraint_1,constraint_2,References
556,1.0,0.0,0.0,4.95,18.81,37.62,18.81,18.81,0.0,0.0,0.0,0.0,1373,90.0,0,0.0,1675.0,1689.0,1.8,8.07533515548434,-0.07419321692026350,0.003048801868969170,-0.16781233362893300,0.04484345689725990,4.364669481201800,0.010729458535321300,1.7497012500000000,1.3487793821135000,-0.012516278148630700,-6.224106820583530,0.058697908683215300,0.14774468940000000,8.237200000000000,5.07789216,4.096961,83.84239300000000,0.45271484928840900,6.7432231053000000,-0.03568912854587690,56.162211734000000,5.5771883454152000,1.3741900000000000,0.08307324194744970,62.646800000000000,4.939373006541100,4.395997E-07,1.2666829886771E-06,73.54328,37.99768250313040,1770.5297000000000,288.359798886028,162.49200000000000,29.310527014055900,1.380032E-05,4.86753111132015E-06,0.0,0.0,https://www.sciencedirect.com/science/article/pii/S2238785423018811
557,1.0,0.0,0.0,4.95,18.81,37.62,18.81,18.81,0.0,0.0,0.0,0.0,1373,90.0,773,1.0,1138.0,1199.0,2.0,8.07533515548434,-0.07419321692026350,0.003048801868969170,-0.16781233362893300,0.04484345689725990,4.364669481201800,0.010729458535321300,1.7497012500000000,1.3487793821135000,-0.012516278148630700,-6.224106820583530,0.058697908683215300,0.14774468940000000,8.237200000000000,5.07789216,4.096961,83.84239300000000,0.45271484928840900,6.7432231053000000,-0.03568912854587690,56.162211734000000,5.5771883454152000,1.3741900000000000,0.08307324194744970,62.646800000000000,4.939373006541100,4.395997E-07,1.2666829886771E-06,73.54328,37.99768250313040,1770.5297000000000,288.359798886028,162.49200000000000,29.310527014055900,1.380032E-05,4.86753111132015E-06,473.0,473.0,https://www.sciencedirect.com/science/article/pii/S2238785423018811
558,1.0,0.0,0.0,4.95,18.81,37.62,18.81,18.81,0.0,0.0,0.0,0.0,1373,90.0,848,1.0,898.0,999.0,3.3,8.07533515548434,-0.07419321692026350,0.003048801868969170,-0.16781233362893300,0.04484345689725990,4.364669481201800,0.010729458535321300,1.7497012500000000,1.3487793821135000,-0.012516278148630700,-6.224106820583530,0.058697908683215300,0.14774468940000000,8.237200000000000,5.07789216,4.096961,83.84239300000000,0.45271484928840900,6.7432231053000000,-0.03568912854587690,56.162211734000000,5.5771883454152000,1.3741900000000000,0.08307324194744970,62.646800000000000,4.939373006541100,4.395997E-07,1.2666829886771E-06,73.54328,37.99768250313040,1770.5297000000000,288.359798886028,162.49200000000000,29.310527014055900,1.380032E-05,4.86753111132015E-06,548.0,548.0,https://www.sciencedirect.com/science/article/pii/S2238785423018811
559,1.0,0.0,0.0,4.95,18.81,37.62,18.81,18.81,0.0,0.0,0.0,0.0,1373,90.0,888,1.0,765.0,810.0,7.7,8.07533515548434,-0.07419321692026350,0.003048801868969170,-0.16781233362893300,0.04484345689725990,4.364669481201800,0.010729458535321300,1.7497012500000000,1.3487793821135000,-0.012516278148630700,-6.224106820583530,0.058697908683215300,0.14774468940000000,8.237200000000000,5.07789216,4.096961,83.84239300000000,0.45271484928840900,6.7432231053000000,-0.03568912854587690,56.162211734000000,5.5771883454152000,1.3741900000000000,0.08307324194744970,62.646800000000000,4.939373006541100,4.395997E-07,1.2666829886771E-06,73.54328,37.99768250313040,1770.5297000000000,288.359798886028,162.49200000000000,29.310527014055900,1.380032E-05,4.86753111132015E-06,588.0,588.0,https://www.sciencedirect.com/science/article/pii/S2238785423018811
560,1.0,0.0,0.0,4.95,18.81,37.62,18.81,18.81,0.0,0.0,0.0,0.0,1373,90.0,973,1.0,374.0,698.0,31.5,8.07533515548434,-0.07419321692026350,0.003048801868969170,-0.16781233362893300,0.04484345689725990,4.364669481201800,0.010729458535321300,1.7497012500000000,1.3487793821135000,-0.012516278148630700,-6.224106820583530,0.058697908683215300,0.14774468940000000,8.237200000000000,5.07789216,4.096961,83.84239300000000,0.45271484928840900,6.7432231053000000,-0.03568912854587690,56.162211734000000,5.5771883454152000,1.3741900000000000,0.08307324194744970,62.646800000000000,4.939373006541100,4.395997E-07,1.2666829886771E-06,73.54328,37.99768250313040,1770.5297000000000,288.359798886028,162.49200000000000,29.310527014055900,1.380032E-05,4.86753111132015E-06,673.0,673.0,https://www.sciencedirect.com/science/article/pii/S2238785423018811
561,0.0,0.0,0.0,5.0,19.0,38.0,19.0,19.0,0.0,0.0,0.0,0.0,1373,90.0,0,0.0,1157.0,1199.0,2.1,8.11982709851397,-0.11374339512992400,-0.037749499368436400,-0.21148104177519500,0.02177099801848590,6.737751361172980,0.007050887054346180,1.2825,1.0335914179328100,-0.012172405446469200,-25.68146137508580,0.052565890759060800,0.137294,8.28,3.1616,4.0639,80.1307,0.10993180309304700,3.130953,-0.005133180566059880,56.60818660000000,2.2192215329083200,1.381,0.028121456692899200,62.32,3.23564332940175,3.4303E-07,6.1596839511091E-07,72.872,37.51872457690360,1750.03,167.71946481416800,163.8,25.374742383330900,1.3868E-05,4.84532174959959E-06,0.0,0.0,https://www.sciencedirect.com/science/article/pii/S2238785423018811
562,0.0,0.0,0.0,5.0,19.0,38.0,19.0,19.0,0.0,0.0,0.0,0.0,1373,90.0,773,1.0,910.0,950.0,1.7,8.11982709851397,-0.11374339512992400,-0.037749499368436400,-0.21148104177519500,0.02177099801848590,6.737751361172980,0.007050887054346180,1.2825,1.0335914179328100,-0.012172405446469200,-25.68146137508580,0.052565890759060800,0.137294,8.28,3.1616,4.0639,80.1307,0.10993180309304700,3.130953,-0.005133180566059880,56.60818660000000,2.2192215329083200,1.381,0.028121456692899200,62.32,3.23564332940175,3.4303E-07,6.1596839511091E-07,72.872,37.51872457690360,1750.03,167.71946481416800,163.8,25.374742383330900,1.3868E-05,4.84532174959959E-06,473.0,473.0,https://www.sciencedirect.com/science/article/pii/S2238785423018811
563,0.0,0.0,0.0,5.0,19.0,38.0,19.0,19.0,0.0,0.0,0.0,0.0,1373,90.0,848,1.0,718.0,789.0,3.8,8.11982709851397,-0.11374339512992400,-0.037749499368436400,-0.21148104177519500,0.02177099801848590,6.737751361172980,0.007050887054346180,1.2825,1.0335914179328100,-0.012172405446469200,-25.68146137508580,0.052565890759060800,0.137294,8.28,3.1616,4.0639,80.1307,0.10993180309304700,3.130953,-0.005133180566059880,56.60818660000000,2.2192215329083200,1.381,0.028121456692899200,62.32,3.23564332940175,3.4303E-07,6.1596839511091E-07,72.872,37.51872457690360,1750.03,167.71946481416800,163.8,25.374742383330900,1.3868E-05,4.84532174959959E-06,548.0,548.0,https://www.sciencedirect.com/science/article/pii/S2238785423018811
564,0.0,0.0,0.0,5.0,19.0,38.0,19.0,19.0,0.0,0.0,0.0,0.0,1373,90.0,888,1.0,437.0,590.0,23.5,8.11982709851397,-0.11374339512992400,-0.037749499368436400,-0.21148104177519500,0.02177099801848590,6.737751361172980,0.007050887054346180,1.2825,1.0335914179328100,-0.012172405446469200,-25.68146137508580,0.052565890759060800,0.137294,8.28,3.1616,4.0639,80.1307,0.10993180309304700,3.130953,-0.005133180566059880,56.60818660000000,2.2192215329083200,1.381,0.028121456692899200,62.32,3.23564332940175,3.4303E-07,6.1596839511091E-07,72.872,37.51872457690360,1750.03,167.71946481416800,163.8,25.374742383330900,1.3868E-05,4.84532174959959E-06,588.0,588.0,https://www.sciencedirect.com/science/article/pii/S2238785423018811
565,0.0,0.0,0.0,5.0,19.0,38.0,19.0,19.0,0.0,0.0,0.0,0.0,1373,90.0,973,1.0,325.0,600.0,31.0,8.11982709851397,-0.11374339512992400,-0.037749499368436400,-0.21148104177519500,0.02177099801848590,6.737751361172980,0.007050887054346180,1.2825,1.0335914179328100,-0.012172405446469200,-25.68146137508580,0.052565890759060800,0.137294,8.28,3.1616,4.0639,80.1307,0.10993180309304700,3.130953,-0.005133180566059880,56.60818660000000,2.2192215329083200,1.381,0.028121456692899200,62.32,3.23564332940175,3.4303E-07,6.1596839511091E-07,72.872,37.51872457690360,1750.03,167.71946481416800,163.8,25.374742383330900,1.3868E-05,4.84532174959959E-06,673.0,673.0,https://www.sciencedirect.com/science/article/pii/S2238785423018811
566,0.0,0.0,0.5,10.0,39.5,39.75,10.0,0.0,0.0,0.0,0.0,0.0,0,0.0,0,0.0,180.0,391.0,76.0,7.723414909567500,-0.035066610597964000,0.030008348746079100,-0.1431150601633350,0.026202395214800300,16.682770929551500,-0.011531195839449700,1.7403659524751700,1.0429876690556400,-0.010152939513788200,-14.788012639839300,0.052898618787403600,0.1343710152574420,7.488721804511280,1.05280745723959,3.7395989974937300,82.38005012531330,0.144645305809725,4.5818850384105600,-0.009266630606737920,55.38501481203010,2.0070619260615400,1.394736842105260,0.018827144800660300,60.468671679198000,2.076984931196630,6.29824561403509E-07,8.05137813533842E-07,54.57243107769420,47.35244179399350,1729.9172932330800,250.6069343409180,150.15037593985000,30.46503926047020,1.51318295739348E-05,7.01461259698427E-06,0.0,0.0,https://www.sciencedirect.com/science/article/pii/S0167577X22021115#s0035
567,0.0,0.0,1.0,10.0,39.0,39.5,10.0,0.0,0.0,0.0,0.0,0.0,0,0.0,0,0.0,341.0,552.0,32.0,7.714989958334790,-0.0400688787649322,0.02526992582971100,-0.14611958176607900,0.02630791985237230,15.61967122448430,-0.011623937633194800,1.7506628620489400,1.0429854540303400,-0.010325336499510600,-14.91870731899590,0.05325511890301540,0.13543597383904400,7.477386934673370,1.145627635665770,3.7502512562814100,82.2313567839196,0.1482511288535950,4.7378167217999500,-0.00992147406990003,55.36377592964820,2.039239577851270,1.3944723618090500,0.01917673208579810,60.437185929648200,2.146599072796110,6.24924623115578E-07,8.00721687832902E-07,54.6251256281407,47.1068852724581,1733.0502512562800,252.45861875870800,150.30150753768800,30.281743395591600,1.50733668341709E-05,6.99913957713285E-06,0.0,0.0,https://www.sciencedirect.com/science/article/pii/S0167577X22021115#s0035
568,0.0,0.0,2.0,10.0,38.0,39.0,10.0,0.0,0.0,0.0,0.0,0.0,0,0.0,0,0.0,440.0,709.0,46.0,7.698048576850100,-0.0502140721835523,0.016019461387158300,-0.15125941115448500,0.0265167584921126,13.865688804522500,-0.011810780949793700,1.7710437710437700,1.0429809912937400,-0.010612669053139900,-15.093284382783100,0.05396189421449200,0.13754718906234000,7.454545454545460,1.3312927252321200,3.771717171717170,81.93171717171720,0.1552725609526020,5.047350270380570,-0.011207241710394800,55.32097636363640,2.100870773075760,1.393939393939390,0.01983800497771320,60.37373737373740,2.2764992276330200,6.15050505050505E-07,7.91936976792407E-07,54.73131313131310,46.62645024538030,1739.3636363636400,255.95932158527300,150.6060606060610,29.918465801218400,1.49555555555556E-05,6.96761680609476E-06,0.0,0.0,https://www.sciencedirect.com/science/article/pii/S0167577X22021115#s0035
