Repository: jeffwongqy/Accelerated-Design-of-High-Entropy-Alloys-Using-DNN-Based-Multi-Output-Regression

#### _A*STAR Institute of High Performance Computing (IHPC) ARIA Internship Project on Materials Informatics 2024_

# Cloud-Based HEA Property Prediction on AWS

## References
[1] Wang, J., Kwon, H., Kim, H. S., & Lee, B.-J. (2023). A neural network model for high entropy alloy design. Npj Computational Materials, 9(1). https://doi.org/10.1038/s41524-023-01010-x

File: compList_with_descriptors_30May2024.csv (part 2 of 11)
,C,Al,V,Cr,Mn,Fe,Co,Ni,Cu,Mo,Ti,B,Hom_Temp(K),CR(%),Anneal_Temp(K),Anneal_Time(h),YS(Mpa),UTS(Mpa),El(%),Density,Miedema_dH_inter,Miedema_dH_amor,Miedema_dH_ss_min,Yang delta,Yang omega,APE mean,Radii local mismatch,Radii gamma,Configuration entropy,Lambda entropy,Electronegativity delta,Electronegativity local mismatch,VEC mean,Mixing enthalpy,Mean cohesive energy,Shear modulus mean,Shear modulus delta,Shear modulus local mismatch,Shear modulus strength model,mean atomic_mass,std_dev atomic_mass,mean atomic_radius,std_dev atomic_radius,mean mendeleev_no,std_dev mendeleev_no,mean electrical_resistivity,std_dev electrical_resistivity,mean thermal_conductivity,std_dev thermal_conductivity,mean melting_point,std_dev melting_point,mean bulk_modulus,std_dev bulk_modulus,mean coefficient_of_linear_thermal_expansion,std_dev coefficient_of_linear_thermal_expansion,constraint_1,constraint_2
53,0.0,0.0,0.0,33.3333,0.0,0.0,33.3333,33.3333,0.0,0.0,0.0,0.0,1373,78.0,923,1.0,982.0,1191.0,43.0,8.278316007808687,-0.11724930058432118,-0.034584969358679135,-0.11155437526878324,0.017009818106057395,3.534804813810839,0.0004883261603579884,1.1111111111111114,1.023986156879332,-0.009133862567986664,-31.56858629122641,0.04800234145286722,0.1222222222222222,8.333333333333334,4.888888888888889,4.3100000000000005,89.39,0.21612242871359647,9.255555555555558,-0.02271129756109075,56.54089833333334,3.9377365742909127,1.366666666666667,0.02886751345948119,62.66666666666668,5.131601439446885,8.633333333333335e-08,3.572580766523459e-08,95.0,4.582575694955841,1892.0000000000002,250.21590676853464,173.33333333333331,11.547005383792516,1.0433333333333334e-05,4.796179034745611e-06,623.0,623.0
54,0.0,0.0,0.0,33.3333,0.0,0.0,33.3333,33.3333,0.0,0.0,0.0,0.0,1373,78.0,973,1.0,847.0,1121.0,51.0,8.278316007808687,-0.11724930058432118,-0.034584969358679135,-0.11155437526878324,0.017009818106057395,3.534804813810839,0.0004883261603579884,1.1111111111111114,1.023986156879332,-0.009133862567986664,-31.56858629122641,0.04800234145286722,0.1222222222222222,8.333333333333334,4.888888888888889,4.3100000000000005,89.39,0.21612242871359647,9.255555555555558,-0.02271129756109075,56.54089833333334,3.9377365742909127,1.366666666666667,0.02886751345948119,62.66666666666668,5.131601439446885,8.633333333333335e-08,3.572580766523459e-08,95.0,4.582575694955841,1892.0000000000002,250.21590676853464,173.33333333333331,11.547005383792516,1.0433333333333334e-05,4.796179034745611e-06,673.0,673.0
55,0.0,0.0,0.0,33.3333,0.0,0.0,33.3333,33.3333,0.0,0.0,0.0,0.0,1373,78.0,1073,1.0,601.0,992.0,64.0,8.278316007808687,-0.11724930058432118,-0.034584969358679135,-0.11155437526878324,0.017009818106057395,3.534804813810839,0.0004883261603579884,1.1111111111111114,1.023986156879332,-0.009133862567986664,-31.56858629122641,0.04800234145286722,0.1222222222222222,8.333333333333334,4.888888888888889,4.3100000000000005,89.39,0.21612242871359647,9.255555555555558,-0.02271129756109075,56.54089833333334,3.9377365742909127,1.366666666666667,0.02886751345948119,62.66666666666668,5.131601439446885,8.633333333333335e-08,3.572580766523459e-08,95.0,4.582575694955841,1892.0000000000002,250.21590676853464,173.33333333333331,11.547005383792516,1.0433333333333334e-05,4.796179034745611e-06,773.0,773.0
56,0.0,0.0,0.0,33.3333,0.0,0.0,33.3333,33.3333,0.0,0.0,0.0,0.0,1373,78.0,1173,1.0,474.0,941.0,68.0,8.278316007808687,-0.11724930058432118,-0.034584969358679135,-0.11155437526878324,0.017009818106057395,3.534804813810839,0.0004883261603579884,1.1111111111111114,1.023986156879332,-0.009133862567986664,-31.56858629122641,0.04800234145286722,0.1222222222222222,8.333333333333334,4.888888888888889,4.3100000000000005,89.39,0.21612242871359647,9.255555555555558,-0.02271129756109075,56.54089833333334,3.9377365742909127,1.366666666666667,0.02886751345948119,62.66666666666668,5.131601439446885,8.633333333333335e-08,3.572580766523459e-08,95.0,4.582575694955841,1892.0000000000002,250.21590676853464,173.33333333333331,11.547005383792516,1.0433333333333334e-05,4.796179034745611e-06,873.0,873.0
57,0.0,0.0,0.0,33.3333,0.0,0.0,33.3333,33.3333,0.0,0.0,0.0,0.0,1373,78.0,1373,1.0,375.0,816.0,68.0,8.278316007808687,-0.11724930058432118,-0.034584969358679135,-0.11155437526878324,0.017009818106057395,3.534804813810839,0.0004883261603579884,1.1111111111111114,1.023986156879332,-0.009133862567986664,-31.56858629122641,0.04800234145286722,0.1222222222222222,8.333333333333334,4.888888888888889,4.3100000000000005,89.39,0.21612242871359647,9.255555555555558,-0.02271129756109075,56.54089833333334,3.9377365742909127,1.366666666666667,0.02886751345948119,62.66666666666668,5.131601439446885,8.633333333333335e-08,3.572580766523459e-08,95.0,4.582575694955841,1892.0000000000002,250.21590676853464,173.33333333333331,11.547005383792516,1.0433333333333334e-05,4.796179034745611e-06,1073.0,1073.0
58,0.0,11.111,0.0,22.222,0.0,22.222,22.222,22.222,0.0,0.0,0.0,0.0,0,80.0,973,1.0,1220.0,1350.0,4.5,7.334513944137506,0.126674332587273,0.17765213238930821,0.03725648472939293,0.038670419444246235,2.5570160269159965,-0.007156646826717708,2.2222222222222228,1.0763848385107704,-0.013145213438928542,-8.790425076776938,0.06382250187740927,0.1659259259259259,7.666666666666667,9.086419753086421,4.201111111111111,80.66333333333334,0.30983941809697063,12.430370370370373,-0.05359037774732914,53.10188095555555,10.80563530984279,1.3611111111111114,0.05153882032022071,64.22222222222221,7.401435671543731,8.27777777777778e-08,3.534870931165663e-08,107.22222222222224,51.40312490500942,1767.496666666667,382.94533648746784,161.77777777777777,35.233152002056244,1.2144444444444444e-05,5.685205581155355e-06,673.0,673.0
59,0.0,11.111,0.0,22.222,0.0,22.222,22.222,22.222,0.0,0.0,0.0,0.0,0,80.0,1073,1.0,1100.0,1280.0,6.5,7.334513944137506,0.126674332587273,0.17765213238930821,0.03725648472939293,0.038670419444246235,2.5570160269159965,-0.007156646826717708,2.2222222222222228,1.0763848385107704,-0.013145213438928542,-8.790425076776938,0.06382250187740927,0.1659259259259259,7.666666666666667,9.086419753086421,4.201111111111111,80.66333333333334,0.30983941809697063,12.430370370370373,-0.05359037774732914,53.10188095555555,10.80563530984279,1.3611111111111114,0.05153882032022071,64.22222222222221,7.401435671543731,8.27777777777778e-08,3.534870931165663e-08,107.22222222222224,51.40312490500942,1767.496666666667,382.94533648746784,161.77777777777777,35.233152002056244,1.2144444444444444e-05,5.685205581155355e-06,773.0,773.0
60,0.0,11.111,0.0,22.222,0.0,22.222,22.222,22.222,0.0,0.0,0.0,0.0,0,80.0,1173,1.0,770.0,1000.0,12.0,7.334513944137506,0.126674332587273,0.17765213238930821,0.03725648472939293,0.038670419444246235,2.5570160269159965,-0.007156646826717708,2.2222222222222228,1.0763848385107704,-0.013145213438928542,-8.790425076776938,0.06382250187740927,0.1659259259259259,7.666666666666667,9.086419753086421,4.201111111111111,80.66333333333334,0.30983941809697063,12.430370370370373,-0.05359037774732914,53.10188095555555,10.80563530984279,1.3611111111111114,0.05153882032022071,64.22222222222221,7.401435671543731,8.27777777777778e-08,3.534870931165663e-08,107.22222222222224,51.40312490500942,1767.496666666667,382.94533648746784,161.77777777777777,35.233152002056244,1.2144444444444444e-05,5.685205581155355e-06,873.0,873.0
61,0.0,11.111,0.0,22.222,0.0,22.222,22.222,22.222,0.0,0.0,0.0,0.0,0,80.0,1273,1.0,550.0,830.0,27.0,7.334513944137506,0.126674332587273,0.17765213238930821,0.03725648472939293,0.038670419444246235,2.5570160269159965,-0.007156646826717708,2.2222222222222228,1.0763848385107704,-0.013145213438928542,-8.790425076776938,0.06382250187740927,0.1659259259259259,7.666666666666667,9.086419753086421,4.201111111111111,80.66333333333334,0.30983941809697063,12.430370370370373,-0.05359037774732914,53.10188095555555,10.80563530984279,1.3611111111111114,0.05153882032022071,64.22222222222221,7.401435671543731,8.27777777777778e-08,3.534870931165663e-08,107.22222222222224,51.40312490500942,1767.496666666667,382.94533648746784,161.77777777777777,35.233152002056244,1.2144444444444444e-05,5.685205581155355e-06,973.0,973.0
62,0.0,11.111,0.0,22.222,0.0,22.222,22.222,22.222,0.0,0.0,0.0,0.0,0,80.0,1373,1.0,430.0,770.0,41.0,7.334513944137506,0.126674332587273,0.17765213238930821,0.03725648472939293,0.038670419444246235,2.5570160269159965,-0.007156646826717708,2.2222222222222228,1.0763848385107704,-0.013145213438928542,-8.790425076776938,0.06382250187740927,0.1659259259259259,7.666666666666667,9.086419753086421,4.201111111111111,80.66333333333334,0.30983941809697063,12.430370370370373,-0.05359037774732914,53.10188095555555,10.80563530984279,1.3611111111111114,0.05153882032022071,64.22222222222221,7.401435671543731,8.27777777777778e-08,3.534870931165663e-08,107.22222222222224,51.40312490500942,1767.496666666667,382.94533648746784,161.77777777777777,35.233152002056244,1.2144444444444444e-05,5.685205581155355e-06,1073.0,1073.0
63,0.0,11.111,0.0,22.222,0.0,22.222,22.222,22.222,0.0,0.0,0.0,0.0,0,80.0,1473,1.0,320.0,730.0,52.0,7.334513944137506,0.126674332587273,0.17765213238930821,0.03725648472939293,0.038670419444246235,2.5570160269159965,-0.007156646826717708,2.2222222222222228,1.0763848385107704,-0.013145213438928542,-8.790425076776938,0.06382250187740927,0.1659259259259259,7.666666666666667,9.086419753086421,4.201111111111111,80.66333333333334,0.30983941809697063,12.430370370370373,-0.05359037774732914,53.10188095555555,10.80563530984279,1.3611111111111114,0.05153882032022071,64.22222222222221,7.401435671543731,8.27777777777778e-08,3.534870931165663e-08,107.22222222222224,51.40312490500942,1767.496666666667,382.94533648746784,161.77777777777777,35.233152002056244,1.2144444444444444e-05,5.685205581155355e-06,1173.0,1173.0
64,0.0,0.0,0.0,20.0,0.0,6.0,34.0,34.0,0.0,6.0,0.0,0.0,1473,70.0,0,0.0,1720.0,1720.0,9.0,8.570184412179874,-0.12926184772624397,-0.048108332385616494,-0.1393264740460675,0.027629463715475047,5.145316543334576,0.0016334573495480154,1.5171999999999999,1.0670323414581964,-0.011582128961452009,-15.172022758783518,0.044255840759509286,0.113304,8.499999999999998,4.2928,4.4882,86.67899999999997,0.20459384875841344,8.156660000000002,-0.018816324141224753,59.4993623,11.295399674963535,1.369,0.03509963645019265,62.96,4.732067328064897,7.958e-08,3.0263156600891977e-08,96.88,13.94207211008601,1907.06,356.30427855068694,178.4,17.986198207023914,1.0952e-05,4.261234011332259e-06,-0.0,-0.0
65,0.0,0.0,0.0,20.0,0.0,6.0,34.0,34.0,0.0,6.0,0.0,0.0,1473,70.0,948,1.0,1470.0,1470.0,15.0,8.570184412179874,-0.12926184772624397,-0.048108332385616494,-0.1393264740460675,0.027629463715475047,5.145316543334576,0.0016334573495480154,1.5171999999999999,1.0670323414581964,-0.011582128961452009,-15.172022758783518,0.044255840759509286,0.113304,8.499999999999998,4.2928,4.4882,86.67899999999997,0.20459384875841344,8.156660000000002,-0.018816324141224753,59.4993623,11.295399674963535,1.369,0.03509963645019265,62.96,4.732067328064897,7.958e-08,3.0263156600891977e-08,96.88,13.94207211008601,1907.06,356.30427855068694,178.4,17.986198207023914,1.0952e-05,4.261234011332259e-06,648.0,648.0
66,0.0,0.0,0.0,20.0,0.0,6.0,34.0,34.0,0.0,6.0,0.0,0.0,1473,70.0,948,5.0,1050.0,1190.0,22.0,8.570184412179874,-0.12926184772624397,-0.048108332385616494,-0.1393264740460675,0.027629463715475047,5.145316543334576,0.0016334573495480154,1.5171999999999999,1.0670323414581964,-0.011582128961452009,-15.172022758783518,0.044255840759509286,0.113304,8.499999999999998,4.2928,4.4882,86.67899999999997,0.20459384875841344,8.156660000000002,-0.018816324141224753,59.4993623,11.295399674963535,1.369,0.03509963645019265,62.96,4.732067328064897,7.958e-08,3.0263156600891977e-08,96.88,13.94207211008601,1907.06,356.30427855068694,178.4,17.986198207023914,1.0952e-05,4.261234011332259e-06,3240.0,16200.0
67,0.0,0.0,0.0,20.0,0.0,6.0,34.0,34.0,0.0,6.0,0.0,0.0,1473,70.0,948,10.0,1020.0,1200.0,36.0,8.570184412179874,-0.12926184772624397,-0.048108332385616494,-0.1393264740460675,0.027629463715475047,5.145316543334576,0.0016334573495480154,1.5171999999999999,1.0670323414581964,-0.011582128961452009,-15.172022758783518,0.044255840759509286,0.113304,8.499999999999998,4.2928,4.4882,86.67899999999997,0.20459384875841344,8.156660000000002,-0.018816324141224753,59.4993623,11.295399674963535,1.369,0.03509963645019265,62.96,4.732067328064897,7.958e-08,3.0263156600891977e-08,96.88,13.94207211008601,1907.06,356.30427855068694,178.4,17.986198207023914,1.0952e-05,4.261234011332259e-06,6480.0,64800.0
68,0.0,0.0,0.0,20.0,0.0,6.0,34.0,34.0,0.0,6.0,0.0,0.0,1473,70.0,973,0.5,1270.0,1310.0,20.0,8.570184412179874,-0.12926184772624397,-0.048108332385616494,-0.1393264740460675,0.027629463715475047,5.145316543334576,0.0016334573495480154,1.5171999999999999,1.0670323414581964,-0.011582128961452009,-15.172022758783518,0.044255840759509286,0.113304,8.499999999999998,4.2928,4.4882,86.67899999999997,0.20459384875841344,8.156660000000002,-0.018816324141224753,59.4993623,11.295399674963535,1.369,0.03509963645019265,62.96,4.732067328064897,7.958e-08,3.0263156600891977e-08,96.88,13.94207211008601,1907.06,356.30427855068694,178.4,17.986198207023914,1.0952e-05,4.261234011332259e-06,336.5,168.25
69,0.0,0.0,0.0,20.0,0.0,6.0,34.0,34.0,0.0,6.0,0.0,0.0,1473,70.0,973,1.0,1100.0,1260.0,32.0,8.570184412179874,-0.12926184772624397,-0.048108332385616494,-0.1393264740460675,0.027629463715475047,5.145316543334576,0.0016334573495480154,1.5171999999999999,1.0670323414581964,-0.011582128961452009,-15.172022758783518,0.044255840759509286,0.113304,8.499999999999998,4.2928,4.4882,86.67899999999997,0.20459384875841344,8.156660000000002,-0.018816324141224753,59.4993623,11.295399674963535,1.369,0.03509963645019265,62.96,4.732067328064897,7.958e-08,3.0263156600891977e-08,96.88,13.94207211008601,1907.06,356.30427855068694,178.4,17.986198207023914,1.0952e-05,4.261234011332259e-06,673.0,673.0
70,0.0,0.0,0.0,20.0,0.0,6.0,34.0,34.0,0.0,6.0,0.0,0.0,1473,70.0,1073,1.0,940.0,1190.0,37.0,8.570184412179874,-0.12926184772624397,-0.048108332385616494,-0.1393264740460675,0.027629463715475047,5.145316543334576,0.0016334573495480154,1.5171999999999999,1.0670323414581964,-0.011582128961452009,-15.172022758783518,0.044255840759509286,0.113304,8.499999999999998,4.2928,4.4882,86.67899999999997,0.20459384875841344,8.156660000000002,-0.018816324141224753,59.4993623,11.295399674963535,1.369,0.03509963645019265,62.96,4.732067328064897,7.958e-08,3.0263156600891977e-08,96.88,13.94207211008601,1907.06,356.30427855068694,178.4,17.986198207023914,1.0952e-05,4.261234011332259e-06,773.0,773.0
71,0.0,0.0,0.0,20.0,0.0,6.0,34.0,34.0,0.0,6.0,0.0,0.0,1473,70.0,1073,0.05,1080.0,1230.0,30.0,8.570184412179874,-0.12926184772624397,-0.048108332385616494,-0.1393264740460675,0.027629463715475047,5.145316543334576,0.0016334573495480154,1.5171999999999999,1.0670323414581964,-0.011582128961452009,-15.172022758783518,0.044255840759509286,0.113304,8.499999999999998,4.2928,4.4882,86.67899999999997,0.20459384875841344,8.156660000000002,-0.018816324141224753,59.4993623,11.295399674963535,1.369,0.03509963645019265,62.96,4.732067328064897,7.958e-08,3.0263156600891977e-08,96.88,13.94207211008601,1907.06,356.30427855068694,178.4,17.986198207023914,1.0952e-05,4.261234011332259e-06,38.650000000000006,1.9325000000000003
72,0.0,0.0,0.0,20.0,0.0,6.0,34.0,34.0,0.0,6.0,0.0,0.0,1473,70.0,1173,1.0,640.0,1080.0,42.0,8.570184412179874,-0.12926184772624397,-0.048108332385616494,-0.1393264740460675,0.027629463715475047,5.145316543334576,0.0016334573495480154,1.5171999999999999,1.0670323414581964,-0.011582128961452009,-15.172022758783518,0.044255840759509286,0.113304,8.499999999999998,4.2928,4.4882,86.67899999999997,0.20459384875841344,8.156660000000002,-0.018816324141224753,59.4993623,11.295399674963535,1.369,0.03509963645019265,62.96,4.732067328064897,7.958e-08,3.0263156600891977e-08,96.88,13.94207211008601,1907.06,356.30427855068694,178.4,17.986198207023914,1.0952e-05,4.261234011332259e-06,873.0,873.0
73,0.0,0.0,0.0,20.0,0.0,6.0,34.0,34.0,0.0,6.0,0.0,0.0,1473,70.0,1273,1.0,440.0,960.0,63.0,8.570184412179874,-0.12926184772624397,-0.048108332385616494,-0.1393264740460675,0.027629463715475047,5.145316543334576,0.0016334573495480154,1.5171999999999999,1.0670323414581964,-0.011582128961452009,-15.172022758783518,0.044255840759509286,0.113304,8.499999999999998,4.2928,4.4882,86.67899999999997,0.20459384875841344,8.156660000000002,-0.018816324141224753,59.4993623,11.295399674963535,1.369,0.03509963645019265,62.96,4.732067328064897,7.958e-08,3.0263156600891977e-08,96.88,13.94207211008601,1907.06,356.30427855068694,178.4,17.986198207023914,1.0952e-05,4.261234011332259e-06,973.0,973.0
74,0.0,0.0,0.0,20.0,0.0,6.0,34.0,34.0,0.0,6.0,0.0,0.0,1473,70.0,1423,1.0,320.0,790.0,82.0,8.570184412179874,-0.12926184772624397,-0.048108332385616494,-0.1393264740460675,0.027629463715475047,5.145316543334576,0.0016334573495480154,1.5171999999999999,1.0670323414581964,-0.011582128961452009,-15.172022758783518,0.044255840759509286,0.113304,8.499999999999998,4.2928,4.4882,86.67899999999997,0.20459384875841344,8.156660000000002,-0.018816324141224753,59.4993623,11.295399674963535,1.369,0.03509963645019265,62.96,4.732067328064897,7.958e-08,3.0263156600891977e-08,96.88,13.94207211008601,1907.06,356.30427855068694,178.4,17.986198207023914,1.0952e-05,4.261234011332259e-06,1123.0,1123.0
75,0.0,0.0,0.0,20.0,20.0,20.0,20.0,20.0,0.0,0.0,0.0,0.0,1373,80.0,1073,1.0,378.7,700.1,54.0,8.027647867162898,-0.15980167436505746,-0.07488576144497482,-0.1970666115006307,0.02249639513229989,5.793658001760473,-0.0042854507014407515,1.5200000000000002,1.0335130802288488,-0.013380866803977112,-26.439813336689593,0.057403979544427386,0.156,8.0,4.160000000000001,4.026,85.24200000000002,0.1863200953378381,7.072000000000001,-0.016503927547796244,56.08114799999999,2.872633813703462,1.38,0.02738612787525821,61.8,3.8340579025361627,3.5980000000000003e-07,6.044073129934812e-07,74.56,38.019310882760614,1801.2,239.62616718547244,162.0,24.899799195977465,1.2959999999999998e-05,5.976872091654631e-06,773.0,773.0
76,0.5,0.0,0.0,19.9,19.9,19.9,19.9,19.9,0.0,0.0,0.0,0.0,1373,80.0,1073,1.0,520.9,791.4,40.0,8.005823811325513,-0.14020545036515525,-0.054949858533494746,-0.17562889262880477,0.035930583173549246,4.779029414212984,-0.0023808793118114996,1.7565729999999997,1.3474556065609071,-0.013575679424241966,-10.515575401013292,0.06053964129125211,0.16127954999999988,7.980000000000001,5.145344,4.04272,87.07229000000001,0.3478992353313835,8.82259535,-0.03007059732544742,55.86079575999998,4.498778708921793,1.3766,0.06010743070375281,61.965999999999994,4.629069867823455,4.08001e-07,9.690712343889376e-07,74.88719999999999,38.226606041202245,1811.1940000000002,285.9674433568437,161.355,26.80702567071128,1.29307e-05,5.972444790384717e-06,773.0,773.0
77,1.0,0.0,0.0,19.8,19.8,19.8,19.8,19.8,0.0,0.0,0.0,0.0,1373,80.0,1073,1.0,643.8,887.6,32.0,7.983946644014097,-0.12000339134519851,-0.03429537893310484,-0.1532230082110649,0.045543963805213854,4.080739533191533,-0.00047596349138946003,1.9906920000000001,1.3477661235840834,-0.01371265489256354,-6.610889452007777,0.06347299453575687,0.16649819999999996,7.960000000000001,6.120576,4.05944,88.90257999999999,0.4465873349874583,10.555241400000002,-0.04311434482647716,55.640443520000005,5.661170122579735,1.3732,0.08020908637396269,62.132000000000005,5.296899362565128,4.56202e-07,1.226544025625672e-06,75.2144,38.42974422734701,1821.1879999999999,325.2293135680437,160.71,28.561790246218205,1.2901400000000002e-05,5.968079705353986e-06,773.0,773.0
78,0.0,0.0,0.0,10.0,40.0,40.0,10.0,0.0,0.0,0.0,0.0,0.0,1473,60.0,1173,0.05,272.0,567.0,47.0,7.731809586938319,-0.030007014556295713,0.034908458558777646,-0.1397669756314105,0.026096132568641017,17.849304570988792,-0.01143890290629388,1.7300000000000002,1.0334473699492073,-0.009923171408471881,-14.571296432292648,0.05254000390581231,0.13329999999999992,7.500000000000001,0.9600000000000002,3.729,82.52799999999999,0.1409694103799249,4.4252,-0.008603739584156615,55.406147499999996,1.973895313938471,1.395,0.018463723646899844,60.5,2.003784298558983,6.347e-07,8.095722870002331e-07,54.52,47.601655178760076,1726.8,248.6842954186669,150.0,30.649534081188566,1.519e-05,7.029903658980359e-06,43.650000000000006,2.1825000000000006
79,0.0,7.0,0.0,23.25,0.0,23.25,23.25,23.25,0.0,0.0,0.0,0.0,1423,50.0,0,0.0,743.0,743.0,49.0,7.636005931864995,0.04574893954090667,0.11139985115663133,-0.021302173585820816,0.03293709143395131,3.182543843385836,-0.002142503521151435,1.80885,1.0765132950908278,-0.01282760993077316,-11.824294948848756,0.05717552035886981,0.14850937499999997,7.8825,7.279575000000001,4.238625,83.164225,0.2720910712414233,10.9902110625,-0.04221675188067177,54.30994678949999,9.029883810109233,1.36625,0.04530164242022737,63.4925,6.532753299462777,8.535749999999999e-08,3.365881268912781e-08,101.3125,42.30905305190904,1806.0704,335.3056838134599,165.745,29.333033693630153,1.1637750000000002e-05,5.181513494101143e-06,-0.0,-0.0
80,0.0,7.0,0.0,23.25,0.0,23.25,23.25,23.25,0.0,0.0,0.0,0.0,1423,50.0,973,4.0,733.0,810.0,19.0,7.636005931864995,0.04574893954090667,0.11139985115663133,-0.021302173585820816,0.03293709143395131,3.182543843385836,-0.002142503521151435,1.80885,1.0765132950908278,-0.01282760993077316,-11.824294948848756,0.05717552035886981,0.14850937499999997,7.8825,7.279575000000001,4.238625,83.164225,0.2720910712414233,10.9902110625,-0.04221675188067177,54.30994678949999,9.029883810109233,1.36625,0.04530164242022737,63.4925,6.532753299462777,8.535749999999999e-08,3.365881268912781e-08,101.3125,42.30905305190904,1806.0704,335.3056838134599,165.745,29.333033693630153,1.1637750000000002e-05,5.181513494101143e-06,2692.0,10768.0
81,0.0,7.0,0.0,23.25,0.0,23.25,23.25,23.25,0.0,0.0,0.0,0.0,1423,50.0,973,24.0,807.0,999.0,14.0,7.636005931864995,0.04574893954090667,0.11139985115663133,-0.021302173585820816,0.03293709143395131,3.182543843385836,-0.002142503521151435,1.80885,1.0765132950908278,-0.01282760993077316,-11.824294948848756,0.05717552035886981,0.14850937499999997,7.8825,7.279575000000001,4.238625,83.164225,0.2720910712414233,10.9902110625,-0.04221675188067177,54.30994678949999,9.029883810109233,1.36625,0.04530164242022737,63.4925,6.532753299462777,8.535749999999999e-08,3.365881268912781e-08,101.3125,42.30905305190904,1806.0704,335.3056838134599,165.745,29.333033693630153,1.1637750000000002e-05,5.181513494101143e-06,16152.0,387648.0
82,0.0,7.0,0.0,23.25,0.0,23.25,23.25,23.25,0.0,0.0,0.0,0.0,1423,50.0,973,48.0,939.0,1068.0,14.0,7.636005931864995,0.04574893954090667,0.11139985115663133,-0.021302173585820816,0.03293709143395131,3.182543843385836,-0.002142503521151435,1.80885,1.0765132950908278,-0.01282760993077316,-11.824294948848756,0.05717552035886981,0.14850937499999997,7.8825,7.279575000000001,4.238625,83.164225,0.2720910712414233,10.9902110625,-0.04221675188067177,54.30994678949999,9.029883810109233,1.36625,0.04530164242022737,63.4925,6.532753299462777,8.535749999999999e-08,3.365881268912781e-08,101.3125,42.30905305190904,1806.0704,335.3056838134599,165.745,29.333033693630153,1.1637750000000002e-05,5.181513494101143e-06,32304.0,1550592.0
83,1.3,9.9,0.0,0.0,29.8,59.0,0.0,0.0,0.0,0.0,0.0,0.0,1473,25.0,1123,1.0,401.0,727.0,48.0,7.01644322336545,0.13530175438107098,0.18862526566896698,-0.0038775287795327316,0.06080531382899009,1.7527216446924458,-0.006321398154881358,3.094416,1.402535513627921,-0.00796055453713534,-2.153080429371788,0.06828940754546858,0.15401603999999988,7.154999999999999,7.554256,3.82678,79.39907,0.5742987121717654,10.39530825,-0.07147283999768456,52.147398831400004,13.038202906177485,1.37605,0.12044274627212982,63.025,9.214509814864925,6.20793e-07,1.6677835303175189e-06,74.60940000000001,84.50197722882696,1662.9655300000002,486.9545804291807,144.013,46.35280441016539,1.5807799999999998e-05,6.865678435492592e-06,823.0,823.0
84,0.0,0.0,0.0,23.0,31.0,0.0,23.0,23.0,0.0,0.0,0.0,0.0,1373,50.0,1173,0.5,740.0,1260.0,43.9,8.016365402219934,-0.17074520469971222,-0.08571324109242391,-0.1766652357567416,0.022769577679115405,3.72175912724968,0.001954797332758462,1.5984999999999998,1.0334239807822025,-0.01144956809594513,-22.084071942366197,0.06574155206849909,0.17226999999999995,7.92,5.4648,3.8791,85.4003,0.20042138033345006,7.383345000000001,-0.019089798434139705,56.0440138,3.2107476605454592,1.3769999999999998,0.028867513459481187,61.84,4.27741701220448,5.059699999999999e-07,7.257812244764045e-07,67.968,46.85666085698667,1776.37,280.3249712497494,156.8,29.979416807182314,1.3925999999999998e-05,7.115857790791313e-06,436.5,218.25
85,0.0,0.0,0.0,25.0,0.0,25.0,25.0,25.0,0.0,0.0,0.0,0.0,1473,80.0,1073,1.0,390.0,705.0,57.0,8.175043328498912,-0.11553797767079824,-0.03368432736515862,-0.15548570275319482,0.016296860180307,5.752836761366146,0.006388040617826579,1.0,1.0240199430008805,-0.011525651318350769,-43.39678913154769,0.04194097300940812,0.11374999999999996,8.25,3.75,4.3025,87.4225,0.19530938435632914,8.128125,-0.0184711345798068,56.36692375,3.2339214855841685,1.375,0.028867513459481187,62.25,4.272001872658765,8.974999999999999e-08,2.995969514753669e-08,91.25,8.381527307120106,1871.75,208.27605879377177,172.5,9.574271077563381,1.0775e-05,3.975235842060192e-06,773.0,773.0
86,0.0,0.0,0.0,33.3333,0.0,0.0,33.3333,33.3333,0.0,0.0,0.0,0.0,1473,80.0,1073,1.0,530.0,920.0,60.0,8.278316007808687,-0.11724930058432118,-0.034584969358679135,-0.11155437526878324,0.017009818106057395,3.534804813810839,0.0004883261603579884,1.1111111111111114,1.023986156879332,-0.009133862567986664,-31.56858629122641,0.04800234145286722,0.1222222222222222,8.333333333333334,4.888888888888889,4.3100000000000005,89.39,0.21612242871359647,9.255555555555558,-0.02271129756109075,56.54089833333334,3.9377365742909127,1.366666666666667,0.02886751345948119,62.66666666666668,5.131601439446885,8.633333333333335e-08,3.572580766523459e-08,95.0,4.582575694955841,1892.0000000000002,250.21590676853464,173.33333333333331,11.547005383792516,1.0433333333333334e-05,4.796179034745611e-06,773.0,773.0
87,0.0,0.0,33.3333,0.0,0.0,0.0,33.3333,33.3333,0.0,0.0,0.0,0.0,1473,82.0,1373,0.5,615.8,1129.8,52.8,7.811311167747914,-0.33153087817838456,-0.2215308664891675,-0.24664094375555745,0.03138453499634955,1.2157313794592872,0.0002823542583377065,2.0000000000000004,1.0429858575682864,-0.009133862567986664,-9.273060131094674,0.08788118111714381,0.2111111111111112,8.000000000000002,14.222222222222225,4.713333333333334,65.99000000000001,0.20901433002846637,6.648888888888891,-0.019610366364940297,56.189365,4.546365658872481,1.3500000000000003,2.719479911021037e-16,61.66666666666667,6.806859285554047,1.1066666666666668e-07,7.759725081040781e-08,74.0,37.50999866702211,1893.0,251.94245374688248,173.33333333333331,11.547005383792516,1.16e-05,2.7784887978899615e-06,536.5,268.25
88,0.0,0.0,0.0,20.0,0.0,20.0,20.0,20.0,20.0,0.0,0.0,0.0,1273,91.0,0,0.0,1021.0,1120.0,7.1,8.3313258864226,0.1249398376914352,0.17324004228932077,0.00515818060671569,0.014673446986543827,7.396918080113289,0.00991791734466414,0.8800000000000002,1.0240267146756579,-0.013380866803977112,-62.14696909664837,0.057403979544427386,0.15599999999999997,8.8,3.2000000000000006,4.140000000000001,78.964,0.2886208240648219,11.968800000000002,-0.03943141346254228,57.802739,4.260459281797562,1.37,0.02738612787525821,64.2,5.718391382198319,7.524e-08,4.154380820290793e-08,153.0,138.2678559897419,1768.954,292.18021079463955,166.0,16.73320053068151,1.192e-05,4.290337982024261e-06,-0.0,-0.0
89,0.0,0.0,0.0,17.51,0.0,17.51,17.51,17.51,29.96,0.0,0.0,0.0,1273,91.0,0,0.0,970.0,1085.0,6.1,8.40843424381708,0.15127080420472616,0.19664441200442523,0.0379469679825443,0.013774795818613935,4.1029581455417565,0.011674176221344274,0.80531992,1.0240300887707516,-0.013148471048849579,-69.2954810910683,0.0613290626564637,0.16491793499999996,9.073900000000002,5.504793800000001,4.059075,74.75166700000001,0.3220435043229226,12.861985733700003,-0.04434780587282405,58.5177749945,4.550473931299396,1.36751,0.02687603080013084,65.17110000000001,6.1236862367232465,6.801402000000001e-08,4.4732621481790794e-08,183.75150000000002,159.5138390580733,1717.7615920000003,315.1448451187591,162.76300000000003,18.508227053198116,1.2490210000000002e-05,4.389997548897283e-06,-0.0,-0.0
90,0.0,0.0,0.0,20.0,0.0,20.0,20.0,20.0,20.0,0.0,0.0,0.0,1273,91.0,1173,1.0,506.0,635.0,47.3,8.3313258864226,0.1249398376914352,0.17324004228932077,0.00515818060671569,0.014673446986543827,7.396918080113289,0.00991791734466414,0.8800000000000002,1.0240267146756579,-0.013380866803977112,-62.14696909664837,0.057403979544427386,0.15599999999999997,8.8,3.2000000000000006,4.140000000000001,78.964,0.2886208240648219,11.968800000000002,-0.03943141346254228,57.802739,4.260459281797562,1.37,0.02738612787525821,64.2,5.718391382198319,7.524e-08,4.154380820290793e-08,153.0,138.2678559897419,1768.954,292.18021079463955,166.0,16.73320053068151,1.192e-05,4.290337982024261e-06,873.0,873.0
91,0.0,0.0,0.0,17.51,0.0,17.51,17.51,17.51,29.96,0.0,0.0,0.0,1273,91.0,1173,1.0,477.0,600.0,53.0,8.40843424381708,0.15127080420472616,0.19664441200442523,0.0379469679825443,0.013774795818613935,4.1029581455417565,0.011674176221344274,0.80531992,1.0240300887707516,-0.013148471048849579,-69.2954810910683,0.0613290626564637,0.16491793499999996,9.073900000000002,5.504793800000001,4.059075,74.75166700000001,0.3220435043229226,12.861985733700003,-0.04434780587282405,58.5177749945,4.550473931299396,1.36751,0.02687603080013084,65.17110000000001,6.1236862367232465,6.801402000000001e-08,4.4732621481790794e-08,183.75150000000002,159.5138390580733,1717.7615920000003,315.1448451187591,162.76300000000003,18.508227053198116,1.2490210000000002e-05,4.389997548897283e-06,873.0,873.0
92,1.36,0.0,0.0,20.14,19.27,19.42,20.06,19.75,0.0,0.0,0.0,0.0,1493,95.0,0,0.0,1520.0,1520.0,4.0,7.970468656045499,-0.10553007795574718,-0.019252349499483054,-0.13541194105723825,0.05131017270903737,3.70164698006707,0.0009295561795660026,2.15180554,1.348003954508326,-0.013795892436050691,-5.240139475273842,0.0653017982629053,0.16975304449999995,7.9457,6.825529919999999,4.077366,90.36987500000001,0.5008795697466725,11.876051760500003,-0.052304798619106,55.480965748500005,6.368617876793225,1.370575,0.0918550930020688,62.2509,5.735592351858186,4.847418e-07,1.3791891653783025e-06,75.90716,38.287908164553954,1831.0803,350.6251714215083,160.4688,29.613970012467107,1.2810869999999998e-05,5.9545435545248146e-06,-0.0,-0.0
93,1.36,0.0,0.0,20.14,19.27,19.42,20.06,19.75,0.0,0.0,0.0,0.0,1493,95.0,973,1.0,1040.0,1112.0,12.0,7.970468656045499,-0.10553007795574718,-0.019252349499483054,-0.13541194105723825,0.05131017270903737,3.70164698006707,0.0009295561795660026,2.15180554,1.348003954508326,-0.013795892436050691,-5.240139475273842,0.0653017982629053,0.16975304449999995,7.9457,6.825529919999999,4.077366,90.36987500000001,0.5008795697466725,11.876051760500003,-0.052304798619106,55.480965748500005,6.368617876793225,1.370575,0.0918550930020688,62.2509,5.735592351858186,4.847418e-07,1.3791891653783025e-06,75.90716,38.287908164553954,1831.0803,350.6251714215083,160.4688,29.613970012467107,1.2810869999999998e-05,5.9545435545248146e-06,673.0,673.0
94,1.36,0.0,0.0,20.14,19.27,19.42,20.06,19.75,0.0,0.0,0.0,0.0,1493,95.0,1073,1.0,819.0,997.0,19.0,7.970468656045499,-0.10553007795574718,-0.019252349499483054,-0.13541194105723825,0.05131017270903737,3.70164698006707,0.0009295561795660026,2.15180554,1.348003954508326,-0.013795892436050691,-5.240139475273842,0.0653017982629053,0.16975304449999995,7.9457,6.825529919999999,4.077366,90.36987500000001,0.5008795697466725,11.876051760500003,-0.052304798619106,55.480965748500005,6.368617876793225,1.370575,0.0918550930020688,62.2509,5.735592351858186,4.847418e-07,1.3791891653783025e-06,75.90716,38.287908164553954,1831.0803,350.6251714215083,160.4688,29.613970012467107,1.2810869999999998e-05,5.9545435545248146e-06,773.0,773.0
95,1.36,0.0,0.0,20.14,19.27,19.42,20.06,19.75,0.0,0.0,0.0,0.0,1493,95.0,1173,1.0,600.0,836.0,24.0,7.970468656045499,-0.10553007795574718,-0.019252349499483054,-0.13541194105723825,0.05131017270903737,3.70164698006707,0.0009295561795660026,2.15180554,1.348003954508326,-0.013795892436050691,-5.240139475273842,0.0653017982629053,0.16975304449999995,7.9457,6.825529919999999,4.077366,90.36987500000001,0.5008795697466725,11.876051760500003,-0.052304798619106,55.480965748500005,6.368617876793225,1.370575,0.0918550930020688,62.2509,5.735592351858186,4.847418e-07,1.3791891653783025e-06,75.90716,38.287908164553954,1831.0803,350.6251714215083,160.4688,29.613970012467107,1.2810869999999998e-05,5.9545435545248146e-06,873.0,873.0
96,1.36,0.0,0.0,20.14,19.27,19.42,20.06,19.75,0.0,0.0,0.0,0.0,1493,95.0,1273,1.0,522.0,849.0,31.0,7.970468656045499,-0.10553007795574718,-0.019252349499483054,-0.13541194105723825,0.05131017270903737,3.70164698006707,0.0009295561795660026,2.15180554,1.348003954508326,-0.013795892436050691,-5.240139475273842,0.0653017982629053,0.16975304449999995,7.9457,6.825529919999999,4.077366,90.36987500000001,0.5008795697466725,11.876051760500003,-0.052304798619106,55.480965748500005,6.368617876793225,1.370575,0.0918550930020688,62.2509,5.735592351858186,4.847418e-07,1.3791891653783025e-06,75.90716,38.287908164553954,1831.0803,350.6251714215083,160.4688,29.613970012467107,1.2810869999999998e-05,5.9545435545248146e-06,973.0,973.0
97,0.0,5.27,0.0,17.95,20.12,19.47,18.82,18.37,0.0,0.0,0.0,0.0,1423,96.0,0,0.0,1459.0,1534.0,5.7,7.630169641026002,-0.015263796000144072,0.05583866918785587,-0.07102515530147013,0.03204652363919712,3.630928978145115,-0.010286712718420504,2.0467193200000002,1.0763372046931063,-0.014385072987902689,-14.007164216642478,0.06439420605648895,0.17383147599999996,7.7318999999999996,6.928818520000001,3.9772489999999996,81.78564,0.2441474778415879,9.0431650204,-0.03332968340515178,54.55498806722,7.690749413287436,1.3735,0.04157951595948013,62.748900000000006,5.783873854609281,3.5793580000000005e-07,6.013435330834368e-07,81.93956,54.677527553964694,1748.899569,312.7078789053566,156.9102,32.292784488735506,1.36686e-05,6.280549577206594e-06,-0.0,-0.0
98,0.0,5.27,0.0,17.95,20.12,19.47,18.82,18.37,0.0,0.0,0.0,0.0,1423,96.0,773,1.0,1540.0,1736.0,3.2,7.630169641026002,-0.015263796000144072,0.05583866918785587,-0.07102515530147013,0.03204652363919712,3.630928978145115,-0.010286712718420504,2.0467193200000002,1.0763372046931063,-0.014385072987902689,-14.007164216642478,0.06439420605648895,0.17383147599999996,7.7318999999999996,6.928818520000001,3.9772489999999996,81.78564,0.2441474778415879,9.0431650204,-0.03332968340515178,54.55498806722,7.690749413287436,1.3735,0.04157951595948013,62.748900000000006,5.783873854609281,3.5793580000000005e-07,6.013435330834368e-07,81.93956,54.677527553964694,1748.899569,312.7078789053566,156.9102,32.292784488735506,1.36686e-05,6.280549577206594e-06,473.0,473.0
99,0.0,5.27,0.0,17.95,20.12,19.47,18.82,18.37,0.0,0.0,0.0,0.0,1423,96.0,973,1.0,1330.0,1330.0,1.9,7.630169641026002,-0.015263796000144072,0.05583866918785587,-0.07102515530147013,0.03204652363919712,3.630928978145115,-0.010286712718420504,2.0467193200000002,1.0763372046931063,-0.014385072987902689,-14.007164216642478,0.06439420605648895,0.17383147599999996,7.7318999999999996,6.928818520000001,3.9772489999999996,81.78564,0.2441474778415879,9.0431650204,-0.03332968340515178,54.55498806722,7.690749413287436,1.3735,0.04157951595948013,62.748900000000006,5.783873854609281,3.5793580000000005e-07,6.013435330834368e-07,81.93956,54.677527553964694,1748.899569,312.7078789053566,156.9102,32.292784488735506,1.36686e-05,6.280549577206594e-06,673.0,673.0
100,0.0,5.27,0.0,17.95,20.12,19.47,18.82,18.37,0.0,0.0,0.0,0.0,1423,96.0,1073,1.0,970.0,1080.0,7.9,7.630169641026002,-0.015263796000144072,0.05583866918785587,-0.07102515530147013,0.03204652363919712,3.630928978145115,-0.010286712718420504,2.0467193200000002,1.0763372046931063,-0.014385072987902689,-14.007164216642478,0.06439420605648895,0.17383147599999996,7.7318999999999996,6.928818520000001,3.9772489999999996,81.78564,0.2441474778415879,9.0431650204,-0.03332968340515178,54.55498806722,7.690749413287436,1.3735,0.04157951595948013,62.748900000000006,5.783873854609281,3.5793580000000005e-07,6.013435330834368e-07,81.93956,54.677527553964694,1748.899569,312.7078789053566,156.9102,32.292784488735506,1.36686e-05,6.280549577206594e-06,773.0,773.0
101,0.0,5.27,0.0,17.95,20.12,19.47,18.82,18.37,0.0,0.0,0.0,0.0,1423,96.0,1173,1.0,660.0,860.0,11.5,7.630169641026002,-0.015263796000144072,0.05583866918785587,-0.07102515530147013,0.03204652363919712,3.630928978145115,-0.010286712718420504,2.0467193200000002,1.0763372046931063,-0.014385072987902689,-14.007164216642478,0.06439420605648895,0.17383147599999996,7.7318999999999996,6.928818520000001,3.9772489999999996,81.78564,0.2441474778415879,9.0431650204,-0.03332968340515178,54.55498806722,7.690749413287436,1.3735,0.04157951595948013,62.748900000000006,5.783873854609281,3.5793580000000005e-07,6.013435330834368e-07,81.93956,54.677527553964694,1748.899569,312.7078789053566,156.9102,32.292784488735506,1.36686e-05,6.280549577206594e-06,873.0,873.0
102,0.0,5.27,0.0,17.95,20.12,19.47,18.82,18.37,0.0,0.0,0.0,0.0,1423,96.0,1273,1.0,390.0,694.0,29.7,7.630169641026002,-0.015263796000144072,0.05583866918785587,-0.07102515530147013,0.03204652363919712,3.630928978145115,-0.010286712718420504,2.0467193200000002,1.0763372046931063,-0.014385072987902689,-14.007164216642478,0.06439420605648895,0.17383147599999996,7.7318999999999996,6.928818520000001,3.9772489999999996,81.78564,0.2441474778415879,9.0431650204,-0.03332968340515178,54.55498806722,7.690749413287436,1.3735,0.04157951595948013,62.748900000000006,5.783873854609281,3.5793580000000005e-07,6.013435330834368e-07,81.93956,54.677527553964694,1748.899569,312.7078789053566,156.9102,32.292784488735506,1.36686e-05,6.280549577206594e-06,973.0,973.0
103,0.0,5.27,0.0,17.95,20.12,19.47,18.82,18.37,0.0,0.0,0.0,0.0,1423,96.0,1373,1.0,227.0,560.0,33.5,7.630169641026002,-0.015263796000144072,0.05583866918785587,-0.07102515530147013,0.03204652363919712,3.630928978145115,-0.010286712718420504,2.0467193200000002,1.0763372046931063,-0.014385072987902689,-14.007164216642478,0.06439420605648895,0.17383147599999996,7.7318999999999996,6.928818520000001,3.9772489999999996,81.78564,0.2441474778415879,9.0431650204,-0.03332968340515178,54.55498806722,7.690749413287436,1.3735,0.04157951595948013,62.748900000000006,5.783873854609281,3.5793580000000005e-07,6.013435330834368e-07,81.93956,54.677527553964694,1748.899569,312.7078789053566,156.9102,32.292784488735506,1.36686e-05,6.280549577206594e-06,1073.0,1073.0
104,0.0,0.0,0.0,4.0,28.0,40.0,0.0,28.0,0.0,0.0,0.0,0.0,1273,80.0,1123,0.5,210.0,565.0,71.0,8.001059786011039,-0.09282038924430815,-0.0199063766462586,-0.21537561930904434,0.023601093781679135,4.680464550601603,0.0013819571911607388,1.5136000000000003,1.0335281455585386,-0.010044410314315534,-18.032676186567095,0.0593363695836934,0.15567999999999999,8.200000000000001,3.6928,3.9368000000000003,79.7156,0.10111480467637088,2.879264,-0.004265360590647506,56.2346486,2.0778570740961073,1.386,0.02719258391029261,62.24,3.725940030110686,4.684400000000001e-07,7.34052523993495e-07,63.424,42.42072529168143,1720.76,184.1186594323718,158.4,29.606178773969532,1.4744e-05,5.602866469590038e-06,411.5,205.75
105,0.0,0.0,0.0,12.0,28.0,40.0,0.0,20.0,0.0,0.0,0.0,0.0,1273,80.0,1123,0.5,245.0,545.0,66.0,7.867515763602463,-0.0933619623868518,-0.019094563405352604,-0.19882565883824893,0.0238727583477874,6.269298215407757,-0.004297126198438108,1.6032000000000004,1.033498031989132,-0.010802096599550556,-18.95408626512774,0.057055629553473715,0.15071999999999997,7.880000000000001,3.0272,3.9096,83.0476,0.1530496891608603,5.198208,-0.010446881603128075,55.6988646,2.2591329118358003,1.39,0.02378257470772462,61.44,3.6080603580748636,4.7284000000000004e-07,7.1743263041593e-07,63.663999999999994,41.881146202555385,1756.92,233.82756534836108,156.8,28.083585647232262,1.4064000000000001e-05,6.352920018399491e-06,411.5,205.75
106,0.0,0.0,0.0,18.0,28.0,40.0,0.0,14.0,0.0,0.0,0.0,0.0,1273,80.0,1123,0.5,310.0,605.0,54.0,7.768618516437201,-0.07742241510505248,-0.0047885051594046815,-0.17016054593501556,0.02390165396996618,8.4543370910436,-0.008566864997047499,1.6368000000000003,1.0334754916065436,-0.01086528557787088,-19.018893045709028,0.05420659197193178,0.14237999999999995,7.640000000000001,2.2928,3.8892000000000007,85.54660000000001,0.17315546124472397,6.587556000000001,-0.013986298154767658,55.2970266,2.2934527643672213,1.3929999999999998,0.02059569464975562,60.84,3.3940726900035867,4.7614000000000003e-07,7.137793409563625e-07,63.843999999999994,41.984301838924466,1784.04,261.7598234756822,155.6,27.19091963293592,1.3554000000000001e-05,6.849822864915671e-06,411.5,205.75
