Repository: jeffwongqy/Accelerated-Design-of-High-Entropy-Alloys-Using-DNN-Based-Multi-Output-Regression

#### _A*STAR Institute of High Performance Computing (IHPC) ARIA Internship Project on Materials Informatics 2024_

# Cloud-Based HEA Property Prediction on AWS

## References
[1] Wang, J., Kwon, H., Kim, H. S., & Lee, B.-J. (2023). A neural network model for high entropy alloy design. Npj Computational Materials, 9(1). https://doi.org/10.1038/s41524-023-01010-x

File: compList_with_descriptors_30May2024.csv (part 3 of 11)
,C,Al,V,Cr,Mn,Fe,Co,Ni,Cu,Mo,Ti,B,Hom_Temp(K),CR(%),Anneal_Temp(K),Anneal_Time(h),YS(Mpa),UTS(Mpa),El(%),Density,Miedema_dH_inter,Miedema_dH_amor,Miedema_dH_ss_min,Yang delta,Yang omega,APE mean,Radii local mismatch,Radii gamma,Configuration entropy,Lambda entropy,Electronegativity delta,Electronegativity local mismatch,VEC mean,Mixing enthalpy,Mean cohesive energy,Shear modulus mean,Shear modulus delta,Shear modulus local mismatch,Shear modulus strength model,mean atomic_mass,std_dev atomic_mass,mean atomic_radius,std_dev atomic_radius,mean mendeleev_no,std_dev mendeleev_no,mean electrical_resistivity,std_dev electrical_resistivity,mean thermal_conductivity,std_dev thermal_conductivity,mean melting_point,std_dev melting_point,mean bulk_modulus,std_dev bulk_modulus,mean coefficient_of_linear_thermal_expansion,std_dev coefficient_of_linear_thermal_expansion,constraint_1,constraint_2
107,0.0,6.96,0.0,23.26,0.0,23.26,23.26,23.26,0.0,0.0,0.0,0.0,0,0.0,0,0.0,243.0,433.0,60.0,7.6389925372473595,0.044866770579989515,0.1106650119098441,-0.021950760484724264,0.0328725523949021,3.1903405543666876,-0.0020937323153076056,1.8046038399999993,1.076514547606877,-0.01282360766227281,-11.867066329558655,0.05710435689370857,0.14832901999999992,7.884600000000002,7.26102768,4.23899,83.18855799999999,0.2717039959059173,10.975323574799997,-0.04209752926880706,54.32170094355999,9.00970842465208,1.3663,0.04523270509834377,63.4854,6.523173469615486,8.538259999999998e-08,3.364090802803955e-08,101.25499999999998,42.204857540335325,1806.4457119999997,334.7780427786305,165.78359999999998,29.265859999823533,1.1632819999999996e-05,5.176053041614405e-06,-0.0,-0.0
108,0.0,6.96,0.0,23.26,0.0,23.26,23.26,23.26,0.0,0.0,0.0,0.0,1373,0.0,0,0.0,207.0,335.0,40.0,7.6389925372473595,0.044866770579989515,0.1106650119098441,-0.021950760484724264,0.0328725523949021,3.1903405543666876,-0.0020937323153076056,1.8046038399999993,1.076514547606877,-0.01282360766227281,-11.867066329558655,0.05710435689370857,0.14832901999999992,7.884600000000002,7.26102768,4.23899,83.18855799999999,0.2717039959059173,10.975323574799997,-0.04209752926880706,54.32170094355999,9.00970842465208,1.3663,0.04523270509834377,63.4854,6.523173469615486,8.538259999999998e-08,3.364090802803955e-08,101.25499999999998,42.204857540335325,1806.4457119999997,334.7780427786305,165.78359999999998,29.265859999823533,1.1632819999999996e-05,5.176053041614405e-06,-0.0,-0.0
109,0.0,6.96,0.0,23.26,0.0,23.26,23.26,23.26,0.0,0.0,0.0,0.0,1373,70.0,0,0.0,1300.0,1323.0,10.0,7.6389925372473595,0.044866770579989515,0.1106650119098441,-0.021950760484724264,0.0328725523949021,3.1903405543666876,-0.0020937323153076056,1.8046038399999993,1.076514547606877,-0.01282360766227281,-11.867066329558655,0.05710435689370857,0.14832901999999992,7.884600000000002,7.26102768,4.23899,83.18855799999999,0.2717039959059173,10.975323574799997,-0.04209752926880706,54.32170094355999,9.00970842465208,1.3663,0.04523270509834377,63.4854,6.523173469615486,8.538259999999998e-08,3.364090802803955e-08,101.25499999999998,42.204857540335325,1806.4457119999997,334.7780427786305,165.78359999999998,29.265859999823533,1.1632819999999996e-05,5.176053041614405e-06,-0.0,-0.0
110,0.0,6.96,0.0,23.26,0.0,23.26,23.26,23.26,0.0,0.0,0.0,0.0,1373,70.0,1173,0.03333,442.0,815.0,45.0,7.6389925372473595,0.044866770579989515,0.1106650119098441,-0.021950760484724264,0.0328725523949021,3.1903405543666876,-0.0020937323153076056,1.8046038399999993,1.076514547606877,-0.01282360766227281,-11.867066329558655,0.05710435689370857,0.14832901999999992,7.884600000000002,7.26102768,4.23899,83.18855799999999,0.2717039959059173,10.975323574799997,-0.04209752926880706,54.32170094355999,9.00970842465208,1.3663,0.04523270509834377,63.4854,6.523173469615486,8.538259999999998e-08,3.364090802803955e-08,101.25499999999998,42.204857540335325,1806.4457119999997,334.7780427786305,165.78359999999998,29.265859999823533,1.1632819999999996e-05,5.176053041614405e-06,29.097089999999998,0.9698060096999999
111,0.0,6.96,0.0,23.26,0.0,23.26,23.26,23.26,0.0,0.0,0.0,0.0,1373,70.0,1173,1.0,428.0,818.0,45.0,7.6389925372473595,0.044866770579989515,0.1106650119098441,-0.021950760484724264,0.0328725523949021,3.1903405543666876,-0.0020937323153076056,1.8046038399999993,1.076514547606877,-0.01282360766227281,-11.867066329558655,0.05710435689370857,0.14832901999999992,7.884600000000002,7.26102768,4.23899,83.18855799999999,0.2717039959059173,10.975323574799997,-0.04209752926880706,54.32170094355999,9.00970842465208,1.3663,0.04523270509834377,63.4854,6.523173469615486,8.538259999999998e-08,3.364090802803955e-08,101.25499999999998,42.204857540335325,1806.4457119999997,334.7780427786305,165.78359999999998,29.265859999823533,1.1632819999999996e-05,5.176053041614405e-06,873.0,873.0
112,0.0,6.96,0.0,23.26,0.0,23.26,23.26,23.26,0.0,0.0,0.0,0.0,1373,70.0,1173,24.0,463.0,868.0,41.0,7.6389925372473595,0.044866770579989515,0.1106650119098441,-0.021950760484724264,0.0328725523949021,3.1903405543666876,-0.0020937323153076056,1.8046038399999993,1.076514547606877,-0.01282360766227281,-11.867066329558655,0.05710435689370857,0.14832901999999992,7.884600000000002,7.26102768,4.23899,83.18855799999999,0.2717039959059173,10.975323574799997,-0.04209752926880706,54.32170094355999,9.00970842465208,1.3663,0.04523270509834377,63.4854,6.523173469615486,8.538259999999998e-08,3.364090802803955e-08,101.25499999999998,42.204857540335325,1806.4457119999997,334.7780427786305,165.78359999999998,29.265859999823533,1.1632819999999996e-05,5.176053041614405e-06,20952.0,502848.0
113,0.0,6.96,0.0,23.26,0.0,23.26,23.26,23.26,0.0,0.0,0.0,0.0,1373,70.0,1323,0.03333,350.0,709.0,48.0,7.6389925372473595,0.044866770579989515,0.1106650119098441,-0.021950760484724264,0.0328725523949021,3.1903405543666876,-0.0020937323153076056,1.8046038399999993,1.076514547606877,-0.01282360766227281,-11.867066329558655,0.05710435689370857,0.14832901999999992,7.884600000000002,7.26102768,4.23899,83.18855799999999,0.2717039959059173,10.975323574799997,-0.04209752926880706,54.32170094355999,9.00970842465208,1.3663,0.04523270509834377,63.4854,6.523173469615486,8.538259999999998e-08,3.364090802803955e-08,101.25499999999998,42.204857540335325,1806.4457119999997,334.7780427786305,165.78359999999998,29.265859999823533,1.1632819999999996e-05,5.176053041614405e-06,34.09659,1.1364393446999999
114,0.0,6.96,0.0,23.26,0.0,23.26,23.26,23.26,0.0,0.0,0.0,0.0,1373,70.0,1323,0.33333,342.0,699.0,48.0,7.6389925372473595,0.044866770579989515,0.1106650119098441,-0.021950760484724264,0.0328725523949021,3.1903405543666876,-0.0020937323153076056,1.8046038399999993,1.076514547606877,-0.01282360766227281,-11.867066329558655,0.05710435689370857,0.14832901999999992,7.884600000000002,7.26102768,4.23899,83.18855799999999,0.2717039959059173,10.975323574799997,-0.04209752926880706,54.32170094355999,9.00970842465208,1.3663,0.04523270509834377,63.4854,6.523173469615486,8.538259999999998e-08,3.364090802803955e-08,101.25499999999998,42.204857540335325,1806.4457119999997,334.7780427786305,165.78359999999998,29.265859999823533,1.1632819999999996e-05,5.176053041614405e-06,340.99659,113.6643933447
115,0.0,6.96,0.0,23.26,0.0,23.26,23.26,23.26,0.0,0.0,0.0,0.0,1373,70.0,1323,1.0,290.0,658.0,43.0,7.6389925372473595,0.044866770579989515,0.1106650119098441,-0.021950760484724264,0.0328725523949021,3.1903405543666876,-0.0020937323153076056,1.8046038399999993,1.076514547606877,-0.01282360766227281,-11.867066329558655,0.05710435689370857,0.14832901999999992,7.884600000000002,7.26102768,4.23899,83.18855799999999,0.2717039959059173,10.975323574799997,-0.04209752926880706,54.32170094355999,9.00970842465208,1.3663,0.04523270509834377,63.4854,6.523173469615486,8.538259999999998e-08,3.364090802803955e-08,101.25499999999998,42.204857540335325,1806.4457119999997,334.7780427786305,165.78359999999998,29.265859999823533,1.1632819999999996e-05,5.176053041614405e-06,1023.0,1023.0
116,0.0,6.96,0.0,23.26,0.0,23.26,23.26,23.26,0.0,0.0,0.0,0.0,1373,70.0,1323,24.0,204.0,588.0,69.0,7.6389925372473595,0.044866770579989515,0.1106650119098441,-0.021950760484724264,0.0328725523949021,3.1903405543666876,-0.0020937323153076056,1.8046038399999993,1.076514547606877,-0.01282360766227281,-11.867066329558655,0.05710435689370857,0.14832901999999992,7.884600000000002,7.26102768,4.23899,83.18855799999999,0.2717039959059173,10.975323574799997,-0.04209752926880706,54.32170094355999,9.00970842465208,1.3663,0.04523270509834377,63.4854,6.523173469615486,8.538259999999998e-08,3.364090802803955e-08,101.25499999999998,42.204857540335325,1806.4457119999997,334.7780427786305,165.78359999999998,29.265859999823533,1.1632819999999996e-05,5.176053041614405e-06,24552.0,589248.0
117,0.0,10.12,0.0,22.47,0.0,22.47,22.47,22.47,0.0,0.0,0.0,0.0,1523,0.0,0,0.0,264.0,583.0,30.4,7.406221246610939,0.1091718933650438,0.1634680775587569,0.02448402222656967,0.03743127554680556,2.681713356290785,-0.00594755139755996,2.1267405599999996,1.0764157573554163,-0.013083850238932083,-9.338267508227446,0.06233137260405262,0.16193005499999996,7.7187,8.66883612,4.210154999999999,81.26625099999998,0.30107193110385644,12.0994728057,-0.050999145731748574,53.39312277282,10.42343520030077,1.36235,0.050170843322397345,64.04629999999999,7.210614046972571,8.339969999999999e-08,3.49666751137583e-08,105.7975,49.456724789711565,1776.796064,372.5118122685669,162.7342,33.96501169432041,1.202229e-05,5.57321483675779e-06,-0.0,-0.0
118,0.0,10.12,0.0,22.47,0.0,22.47,22.47,22.47,0.0,0.0,0.0,0.0,1523,70.0,973,1.0,1250.0,1445.0,2.5,7.406221246610939,0.1091718933650438,0.1634680775587569,0.02448402222656967,0.03743127554680556,2.681713356290785,-0.00594755139755996,2.1267405599999996,1.0764157573554163,-0.013083850238932083,-9.338267508227446,0.06233137260405262,0.16193005499999996,7.7187,8.66883612,4.210154999999999,81.26625099999998,0.30107193110385644,12.0994728057,-0.050999145731748574,53.39312277282,10.42343520030077,1.36235,0.050170843322397345,64.04629999999999,7.210614046972571,8.339969999999999e-08,3.49666751137583e-08,105.7975,49.456724789711565,1776.796064,372.5118122685669,162.7342,33.96501169432041,1.202229e-05,5.57321483675779e-06,673.0,673.0
119,0.0,10.12,0.0,22.47,0.0,22.47,22.47,22.47,0.0,0.0,0.0,0.0,1523,70.0,1073,1.0,1060.0,1272.0,6.1,7.406221246610939,0.1091718933650438,0.1634680775587569,0.02448402222656967,0.03743127554680556,2.681713356290785,-0.00594755139755996,2.1267405599999996,1.0764157573554163,-0.013083850238932083,-9.338267508227446,0.06233137260405262,0.16193005499999996,7.7187,8.66883612,4.210154999999999,81.26625099999998,0.30107193110385644,12.0994728057,-0.050999145731748574,53.39312277282,10.42343520030077,1.36235,0.050170843322397345,64.04629999999999,7.210614046972571,8.339969999999999e-08,3.49666751137583e-08,105.7975,49.456724789711565,1776.796064,372.5118122685669,162.7342,33.96501169432041,1.202229e-05,5.57321483675779e-06,773.0,773.0
120,0.0,10.12,0.0,22.47,0.0,22.47,22.47,22.47,0.0,0.0,0.0,0.0,1523,70.0,1073,2.0,957.0,1164.0,14.8,7.406221246610939,0.1091718933650438,0.1634680775587569,0.02448402222656967,0.03743127554680556,2.681713356290785,-0.00594755139755996,2.1267405599999996,1.0764157573554163,-0.013083850238932083,-9.338267508227446,0.06233137260405262,0.16193005499999996,7.7187,8.66883612,4.210154999999999,81.26625099999998,0.30107193110385644,12.0994728057,-0.050999145731748574,53.39312277282,10.42343520030077,1.36235,0.050170843322397345,64.04629999999999,7.210614046972571,8.339969999999999e-08,3.49666751137583e-08,105.7975,49.456724789711565,1776.796064,372.5118122685669,162.7342,33.96501169432041,1.202229e-05,5.57321483675779e-06,1546.0,3092.0
121,0.0,10.12,0.0,22.47,0.0,22.47,22.47,22.47,0.0,0.0,0.0,0.0,1523,70.0,1173,1.0,750.0,959.0,24.5,7.406221246610939,0.1091718933650438,0.1634680775587569,0.02448402222656967,0.03743127554680556,2.681713356290785,-0.00594755139755996,2.1267405599999996,1.0764157573554163,-0.013083850238932083,-9.338267508227446,0.06233137260405262,0.16193005499999996,7.7187,8.66883612,4.210154999999999,81.26625099999998,0.30107193110385644,12.0994728057,-0.050999145731748574,53.39312277282,10.42343520030077,1.36235,0.050170843322397345,64.04629999999999,7.210614046972571,8.339969999999999e-08,3.49666751137583e-08,105.7975,49.456724789711565,1776.796064,372.5118122685669,162.7342,33.96501169432041,1.202229e-05,5.57321483675779e-06,873.0,873.0
122,0.0,10.12,0.0,22.47,0.0,22.47,22.47,22.47,0.0,0.0,0.0,0.0,1523,70.0,1273,1.0,668.0,922.0,30.2,7.406221246610939,0.1091718933650438,0.1634680775587569,0.02448402222656967,0.03743127554680556,2.681713356290785,-0.00594755139755996,2.1267405599999996,1.0764157573554163,-0.013083850238932083,-9.338267508227446,0.06233137260405262,0.16193005499999996,7.7187,8.66883612,4.210154999999999,81.26625099999998,0.30107193110385644,12.0994728057,-0.050999145731748574,53.39312277282,10.42343520030077,1.36235,0.050170843322397345,64.04629999999999,7.210614046972571,8.339969999999999e-08,3.49666751137583e-08,105.7975,49.456724789711565,1776.796064,372.5118122685669,162.7342,33.96501169432041,1.202229e-05,5.57321483675779e-06,973.0,973.0
123,0.0,10.12,0.0,22.47,0.0,22.47,22.47,22.47,0.0,0.0,0.0,0.0,1523,70.0,1373,1.0,496.0,822.0,31.5,7.406221246610939,0.1091718933650438,0.1634680775587569,0.02448402222656967,0.03743127554680556,2.681713356290785,-0.00594755139755996,2.1267405599999996,1.0764157573554163,-0.013083850238932083,-9.338267508227446,0.06233137260405262,0.16193005499999996,7.7187,8.66883612,4.210154999999999,81.26625099999998,0.30107193110385644,12.0994728057,-0.050999145731748574,53.39312277282,10.42343520030077,1.36235,0.050170843322397345,64.04629999999999,7.210614046972571,8.339969999999999e-08,3.49666751137583e-08,105.7975,49.456724789711565,1776.796064,372.5118122685669,162.7342,33.96501169432041,1.202229e-05,5.57321483675779e-06,1073.0,1073.0
124,0.2,0.0,0.0,19.96,19.96,19.96,19.96,19.96,0.0,0.0,0.0,0.0,0,0.0,0,0.0,185.0,428.0,50.8,8.018924605820633,-0.1520555985210227,-0.06701068646355308,-0.18860976014429096,0.028640071949522436,5.339642897529252,-0.0035236634772843767,1.61492368,1.3472696252537224,-0.013474052934733291,-16.4266891880827,0.05868457551294769,0.15811912799999994,7.992000000000001,4.55535104,4.032688,85.974116,0.26503377026903585,7.774392056,-0.021994770193111843,55.993007104,3.6150146613711636,1.37864,0.04359242024356894,61.86639999999999,4.171737027966705,3.790804e-07,7.719159781143253e-07,74.69087999999999,38.10273649509646,1805.1976000000002,259.2432879612145,161.74200000000002,25.683139004270135,1.294828e-05,5.9750936200777575e-06,-0.0,-0.0
125,0.2,0.0,0.0,19.96,19.96,19.96,19.96,19.96,0.0,0.0,0.0,0.0,1473,0.0,0,0.0,204.0,474.0,44.6,8.018924605820633,-0.1520555985210227,-0.06701068646355308,-0.18860976014429096,0.028640071949522436,5.339642897529252,-0.0035236634772843767,1.61492368,1.3472696252537224,-0.013474052934733291,-16.4266891880827,0.05868457551294769,0.15811912799999994,7.992000000000001,4.55535104,4.032688,85.974116,0.26503377026903585,7.774392056,-0.021994770193111843,55.993007104,3.6150146613711636,1.37864,0.04359242024356894,61.86639999999999,4.171737027966705,3.790804e-07,7.719159781143253e-07,74.69087999999999,38.10273649509646,1805.1976000000002,259.2432879612145,161.74200000000002,25.683139004270135,1.294828e-05,5.9750936200777575e-06,-0.0,-0.0
126,0.2,0.0,0.0,19.96,19.96,19.96,19.96,19.96,0.0,0.0,0.0,0.0,1473,60.0,1173,0.05,517.0,798.0,44.7,8.018924605820633,-0.1520555985210227,-0.06701068646355308,-0.18860976014429096,0.028640071949522436,5.339642897529252,-0.0035236634772843767,1.61492368,1.3472696252537224,-0.013474052934733291,-16.4266891880827,0.05868457551294769,0.15811912799999994,7.992000000000001,4.55535104,4.032688,85.974116,0.26503377026903585,7.774392056,-0.021994770193111843,55.993007104,3.6150146613711636,1.37864,0.04359242024356894,61.86639999999999,4.171737027966705,3.790804e-07,7.719159781143253e-07,74.69087999999999,38.10273649509646,1805.1976000000002,259.2432879612145,161.74200000000002,25.683139004270135,1.294828e-05,5.9750936200777575e-06,43.650000000000006,2.1825000000000006
127,0.2,0.0,0.0,19.96,19.96,19.96,19.96,19.96,0.0,0.0,0.0,0.0,0,60.0,1173,0.05,529.0,795.0,43.6,8.018924605820633,-0.1520555985210227,-0.06701068646355308,-0.18860976014429096,0.028640071949522436,5.339642897529252,-0.0035236634772843767,1.61492368,1.3472696252537224,-0.013474052934733291,-16.4266891880827,0.05868457551294769,0.15811912799999994,7.992000000000001,4.55535104,4.032688,85.974116,0.26503377026903585,7.774392056,-0.021994770193111843,55.993007104,3.6150146613711636,1.37864,0.04359242024356894,61.86639999999999,4.171737027966705,3.790804e-07,7.719159781143253e-07,74.69087999999999,38.10273649509646,1805.1976000000002,259.2432879612145,161.74200000000002,25.683139004270135,1.294828e-05,5.9750936200777575e-06,43.650000000000006,2.1825000000000006
128,0.5,0.0,0.0,19.9,19.9,19.9,19.9,19.9,0.0,0.0,0.0,0.0,0,0.0,0,0.0,189.0,435.0,49.6,8.005823811325513,-0.14020545036515525,-0.054949858533494746,-0.17562889262880477,0.035930583173549246,4.779029414212984,-0.0023808793118114996,1.7565729999999997,1.3474556065609071,-0.013575679424241966,-10.515575401013292,0.06053964129125211,0.16127954999999988,7.980000000000001,5.145344,4.04272,87.07229000000001,0.3478992353313835,8.82259535,-0.03007059732544742,55.86079575999998,4.498778708921793,1.3766,0.06010743070375281,61.965999999999994,4.629069867823455,4.08001e-07,9.690712343889376e-07,74.88719999999999,38.226606041202245,1811.1940000000002,285.9674433568437,161.355,26.80702567071128,1.29307e-05,5.972444790384717e-06,-0.0,-0.0
129,0.5,0.0,0.0,19.9,19.9,19.9,19.9,19.9,0.0,0.0,0.0,0.0,1473,0.0,0,0.0,220.0,506.0,51.3,8.005823811325513,-0.14020545036515525,-0.054949858533494746,-0.17562889262880477,0.035930583173549246,4.779029414212984,-0.0023808793118114996,1.7565729999999997,1.3474556065609071,-0.013575679424241966,-10.515575401013292,0.06053964129125211,0.16127954999999988,7.980000000000001,5.145344,4.04272,87.07229000000001,0.3478992353313835,8.82259535,-0.03007059732544742,55.86079575999998,4.498778708921793,1.3766,0.06010743070375281,61.965999999999994,4.629069867823455,4.08001e-07,9.690712343889376e-07,74.88719999999999,38.226606041202245,1811.1940000000002,285.9674433568437,161.355,26.80702567071128,1.29307e-05,5.972444790384717e-06,-0.0,-0.0
130,0.5,0.0,0.0,19.9,19.9,19.9,19.9,19.9,0.0,0.0,0.0,0.0,1473,60.0,1173,0.05,795.0,968.0,28.6,8.005823811325513,-0.14020545036515525,-0.054949858533494746,-0.17562889262880477,0.035930583173549246,4.779029414212984,-0.0023808793118114996,1.7565729999999997,1.3474556065609071,-0.013575679424241966,-10.515575401013292,0.06053964129125211,0.16127954999999988,7.980000000000001,5.145344,4.04272,87.07229000000001,0.3478992353313835,8.82259535,-0.03007059732544742,55.86079575999998,4.498778708921793,1.3766,0.06010743070375281,61.965999999999994,4.629069867823455,4.08001e-07,9.690712343889376e-07,74.88719999999999,38.226606041202245,1811.1940000000002,285.9674433568437,161.355,26.80702567071128,1.29307e-05,5.972444790384717e-06,43.650000000000006,2.1825000000000006
131,0.5,0.0,0.0,19.9,19.9,19.9,19.9,19.9,0.0,0.0,0.0,0.0,0,60.0,1173,0.05,767.0,960.0,29.3,8.005823811325513,-0.14020545036515525,-0.054949858533494746,-0.17562889262880477,0.035930583173549246,4.779029414212984,-0.0023808793118114996,1.7565729999999997,1.3474556065609071,-0.013575679424241966,-10.515575401013292,0.06053964129125211,0.16127954999999988,7.980000000000001,5.145344,4.04272,87.07229000000001,0.3478992353313835,8.82259535,-0.03007059732544742,55.86079575999998,4.498778708921793,1.3766,0.06010743070375281,61.965999999999994,4.629069867823455,4.08001e-07,9.690712343889376e-07,74.88719999999999,38.226606041202245,1811.1940000000002,285.9674433568437,161.355,26.80702567071128,1.29307e-05,5.972444790384717e-06,43.650000000000006,2.1825000000000006
132,0.8,0.0,0.0,19.84,19.84,19.84,19.84,19.84,0.0,0.0,0.0,0.0,0,0.0,0,0.0,207.0,464.0,46.7,7.992703896717817,-0.12813878753130933,-0.042631349492835154,-0.16229951200320253,0.041966147762883994,4.331618970427018,-0.0012379711512532363,1.8973388799999993,1.3476418344344703,-0.013661205912527868,-7.7569470431741046,0.062322033855594046,0.16441804799999987,7.968,5.731696639999998,4.052752,88.170464,0.41106949480019145,9.864336895999998,-0.03795819649249177,55.72858441599999,5.22933245092072,1.3745599999999998,0.07287164523902209,62.06559999999999,5.041566354254183,4.3692159999999995e-07,1.1310575870473577e-06,75.08352,38.34897919806466,1817.1903999999995,310.1904209243115,160.96800000000002,27.876244012369277,1.2913119999999998e-05,5.969818357814284e-06,-0.0,-0.0
133,0.8,0.0,0.0,19.84,19.84,19.84,19.84,19.84,0.0,0.0,0.0,0.0,1473,0.0,0,0.0,227.0,525.0,45.5,7.992703896717817,-0.12813878753130933,-0.042631349492835154,-0.16229951200320253,0.041966147762883994,4.331618970427018,-0.0012379711512532363,1.8973388799999993,1.3476418344344703,-0.013661205912527868,-7.7569470431741046,0.062322033855594046,0.16441804799999987,7.968,5.731696639999998,4.052752,88.170464,0.41106949480019145,9.864336895999998,-0.03795819649249177,55.72858441599999,5.22933245092072,1.3745599999999998,0.07287164523902209,62.06559999999999,5.041566354254183,4.3692159999999995e-07,1.1310575870473577e-06,75.08352,38.34897919806466,1817.1903999999995,310.1904209243115,160.96800000000002,27.876244012369277,1.2913119999999998e-05,5.969818357814284e-06,-0.0,-0.0
134,0.8,0.0,0.0,19.84,19.84,19.84,19.84,19.84,0.0,0.0,0.0,0.0,1473,60.0,1173,0.05,1060.0,1161.0,13.2,7.992703896717817,-0.12813878753130933,-0.042631349492835154,-0.16229951200320253,0.041966147762883994,4.331618970427018,-0.0012379711512532363,1.8973388799999993,1.3476418344344703,-0.013661205912527868,-7.7569470431741046,0.062322033855594046,0.16441804799999987,7.968,5.731696639999998,4.052752,88.170464,0.41106949480019145,9.864336895999998,-0.03795819649249177,55.72858441599999,5.22933245092072,1.3745599999999998,0.07287164523902209,62.06559999999999,5.041566354254183,4.3692159999999995e-07,1.1310575870473577e-06,75.08352,38.34897919806466,1817.1903999999995,310.1904209243115,160.96800000000002,27.876244012369277,1.2913119999999998e-05,5.969818357814284e-06,43.650000000000006,2.1825000000000006
135,0.8,0.0,0.0,19.84,19.84,19.84,19.84,19.84,0.0,0.0,0.0,0.0,0,60.0,1173,0.05,974.0,1092.0,10.8,7.992703896717817,-0.12813878753130933,-0.042631349492835154,-0.16229951200320253,0.041966147762883994,4.331618970427018,-0.0012379711512532363,1.8973388799999993,1.3476418344344703,-0.013661205912527868,-7.7569470431741046,0.062322033855594046,0.16441804799999987,7.968,5.731696639999998,4.052752,88.170464,0.41106949480019145,9.864336895999998,-0.03795819649249177,55.72858441599999,5.22933245092072,1.3745599999999998,0.07287164523902209,62.06559999999999,5.041566354254183,4.3692159999999995e-07,1.1310575870473577e-06,75.08352,38.34897919806466,1817.1903999999995,310.1904209243115,160.96800000000002,27.876244012369277,1.2913119999999998e-05,5.969818357814284e-06,43.650000000000006,2.1825000000000006
136,0.0,0.0,0.0,20.06,19.91,19.88,20.08,20.07,0.0,0.0,0.0,0.0,1473,80.0,1473,2.0,185.0,520.0,69.0,8.02903401487782,-0.15999803389821765,-0.07504512970397029,-0.19689729106247308,0.02247652242413533,5.782463397193083,-0.0042639639707691334,1.51859786,1.0335133249037736,-0.01338078901975921,-26.48643377214807,0.05739293990374096,0.15596758129999996,8.0019,4.16893576,4.027316,85.25899899999999,0.1865203540858733,7.084654838899999,-0.016544908542033627,56.0841193555,2.876998397816907,1.379925,0.027403174622046042,61.8051,3.8394285255312814,3.585586e-07,6.034045474316951e-07,74.65708,37.96803493321176,1801.5917,239.67571642051425,162.054,24.870248222006715,1.294903e-05,5.9736049121420516e-06,2346.0,4692.0
137,0.93,0.0,0.0,20.12,20.05,19.92,18.98,20.0,0.0,0.0,0.0,0.0,0,0.0,0,0.0,277.0,605.0,57.0,7.977943472694103,-0.12283802983995129,-0.03719557667426996,-0.15614998789875234,0.04434767728964474,4.1581153278016,-0.0011276658591656873,1.9638535300000004,1.347681246267804,-0.013693180219640663,-6.962457655702561,0.06323489388639499,0.16625500449999994,7.9497,5.99561232,4.052719,88.77269,0.43429687328262095,10.381610997000003,-0.0414118431620534,55.6369172635,5.511048008987015,1.374,0.07773501812707982,62.08030000000001,5.222005019950428,4.529804e-07,1.1950343396918706e-06,74.8947,38.5180562141289,1820.4331,321.24506251926397,160.5869,28.360586406422765,1.2900720000000001e-05,6.0085317541559506e-06,-0.0,-0.0
138,0.93,0.0,0.0,20.12,20.05,19.92,18.98,20.0,0.0,0.0,0.0,0.0,1473,0.0,0,0.0,287.0,590.0,44.0,7.977943472694103,-0.12283802983995129,-0.03719557667426996,-0.15614998789875234,0.04434767728964474,4.1581153278016,-0.0011276658591656873,1.9638535300000004,1.347681246267804,-0.013693180219640663,-6.962457655702561,0.06323489388639499,0.16625500449999994,7.9497,5.99561232,4.052719,88.77269,0.43429687328262095,10.381610997000003,-0.0414118431620534,55.6369172635,5.511048008987015,1.374,0.07773501812707982,62.08030000000001,5.222005019950428,4.529804e-07,1.1950343396918706e-06,74.8947,38.5180562141289,1820.4331,321.24506251926397,160.5869,28.360586406422765,1.2900720000000001e-05,6.0085317541559506e-06,-0.0,-0.0
139,0.93,0.0,0.0,20.12,20.05,19.92,18.98,20.0,0.0,0.0,0.0,0.0,1473,80.0,1473,1.0,344.0,760.0,52.0,7.977943472694103,-0.12283802983995129,-0.03719557667426996,-0.15614998789875234,0.04434767728964474,4.1581153278016,-0.0011276658591656873,1.9638535300000004,1.347681246267804,-0.013693180219640663,-6.962457655702561,0.06323489388639499,0.16625500449999994,7.9497,5.99561232,4.052719,88.77269,0.43429687328262095,10.381610997000003,-0.0414118431620534,55.6369172635,5.511048008987015,1.374,0.07773501812707982,62.08030000000001,5.222005019950428,4.529804e-07,1.1950343396918706e-06,74.8947,38.5180562141289,1820.4331,321.24506251926397,160.5869,28.360586406422765,1.2900720000000001e-05,6.0085317541559506e-06,1173.0,1173.0
140,0.5,0.0,0.0,10.0,30.0,49.5,10.0,0.0,0.0,0.0,0.0,0.0,0,0.0,0,0.0,146.0,488.0,40.0,7.751741901556584,-0.017720930866294095,0.04890801462369442,-0.1355818157202958,0.037778629529404216,8.725809142333462,-0.0025468502111904135,1.8588,1.3474396696615385,-0.00994589866908104,-6.968697802041275,0.05388808665367963,0.1308472499999999,7.58,2.0130000000000003,3.88045,84.87689999999999,0.33454449922995894,6.1796755,-0.022904050563296807,55.2776715,4.3075854472517685,1.3915,0.06383061059235538,60.77,3.6361153704480156,5.501999999999999e-07,1.1318825081469418e-06,62.04,45.22112162555183,1765.945,297.6269999696581,154.315,30.95066522394116,1.4176499999999999e-05,6.679011230905356e-06,-0.0,-0.0
141,0.5,0.0,0.0,10.0,30.0,49.5,10.0,0.0,0.0,0.0,0.0,0.0,1473,0.0,0,0.0,238.0,739.0,56.5,7.751741901556584,-0.017720930866294095,0.04890801462369442,-0.1355818157202958,0.037778629529404216,8.725809142333462,-0.0025468502111904135,1.8588,1.3474396696615385,-0.00994589866908104,-6.968697802041275,0.05388808665367963,0.1308472499999999,7.58,2.0130000000000003,3.88045,84.87689999999999,0.33454449922995894,6.1796755,-0.022904050563296807,55.2776715,4.3075854472517685,1.3915,0.06383061059235538,60.77,3.6361153704480156,5.501999999999999e-07,1.1318825081469418e-06,62.04,45.22112162555183,1765.945,297.6269999696581,154.315,30.95066522394116,1.4176499999999999e-05,6.679011230905356e-06,-0.0,-0.0
142,0.5,0.0,0.0,10.0,30.0,49.5,10.0,0.0,0.0,0.0,0.0,0.0,1473,60.0,1173,0.05,530.0,961.0,60.2,7.751741901556584,-0.017720930866294095,0.04890801462369442,-0.1355818157202958,0.037778629529404216,8.725809142333462,-0.0025468502111904135,1.8588,1.3474396696615385,-0.00994589866908104,-6.968697802041275,0.05388808665367963,0.1308472499999999,7.58,2.0130000000000003,3.88045,84.87689999999999,0.33454449922995894,6.1796755,-0.022904050563296807,55.2776715,4.3075854472517685,1.3915,0.06383061059235538,60.77,3.6361153704480156,5.501999999999999e-07,1.1318825081469418e-06,62.04,45.22112162555183,1765.945,297.6269999696581,154.315,30.95066522394116,1.4176499999999999e-05,6.679011230905356e-06,43.650000000000006,2.1825000000000006
143,0.0,0.0,0.0,20.0,20.0,20.0,0.0,20.0,20.0,0.0,0.0,0.0,1273,0.0,0,0.0,342.0,503.0,10.9,8.05820031099802,0.10553735501699588,0.154411731493816,-0.04416980121092701,0.02122794986893668,8.457268635854582,-0.004275647519360692,1.4400000000000002,1.0334942725959348,-0.013380866803977112,-29.693961490580094,0.061481613632274966,0.15839999999999999,8.400000000000002,2.7200000000000006,3.8459999999999996,78.98400000000001,0.2885199186369208,11.968800000000003,-0.039409722535221944,57.003709,4.368705454955163,1.38,0.02738612787525821,63.4,6.024948132556827,3.5124000000000007e-07,6.099920392923173e-07,134.56,152.51710723718833,1719.154,312.8709775290767,154.0,24.08318915758459,1.366e-05,6.1840924960741015e-06,-0.0,-0.0
144,0.0,0.0,0.0,20.0,20.0,20.0,0.0,20.0,20.0,0.0,0.0,0.0,1273,25.0,0,0.0,634.0,839.0,7.6,8.05820031099802,0.10553735501699588,0.154411731493816,-0.04416980121092701,0.02122794986893668,8.457268635854582,-0.004275647519360692,1.4400000000000002,1.0334942725959348,-0.013380866803977112,-29.693961490580094,0.061481613632274966,0.15839999999999999,8.400000000000002,2.7200000000000006,3.8459999999999996,78.98400000000001,0.2885199186369208,11.968800000000003,-0.039409722535221944,57.003709,4.368705454955163,1.38,0.02738612787525821,63.4,6.024948132556827,3.5124000000000007e-07,6.099920392923173e-07,134.56,152.51710723718833,1719.154,312.8709775290767,154.0,24.08318915758459,1.366e-05,6.1840924960741015e-06,-0.0,-0.0
145,0.0,0.0,0.0,20.0,20.0,20.0,0.0,20.0,20.0,0.0,0.0,0.0,1273,45.0,0,0.0,752.0,1052.0,6.1,8.05820031099802,0.10553735501699588,0.154411731493816,-0.04416980121092701,0.02122794986893668,8.457268635854582,-0.004275647519360692,1.4400000000000002,1.0334942725959348,-0.013380866803977112,-29.693961490580094,0.061481613632274966,0.15839999999999999,8.400000000000002,2.7200000000000006,3.8459999999999996,78.98400000000001,0.2885199186369208,11.968800000000003,-0.039409722535221944,57.003709,4.368705454955163,1.38,0.02738612787525821,63.4,6.024948132556827,3.5124000000000007e-07,6.099920392923173e-07,134.56,152.51710723718833,1719.154,312.8709775290767,154.0,24.08318915758459,1.366e-05,6.1840924960741015e-06,-0.0,-0.0
146,0.0,0.0,0.0,20.0,20.0,20.0,0.0,20.0,20.0,0.0,0.0,0.0,1273,65.0,0,0.0,1074.0,1216.0,5.5,8.05820031099802,0.10553735501699588,0.154411731493816,-0.04416980121092701,0.02122794986893668,8.457268635854582,-0.004275647519360692,1.4400000000000002,1.0334942725959348,-0.013380866803977112,-29.693961490580094,0.061481613632274966,0.15839999999999999,8.400000000000002,2.7200000000000006,3.8459999999999996,78.98400000000001,0.2885199186369208,11.968800000000003,-0.039409722535221944,57.003709,4.368705454955163,1.38,0.02738612787525821,63.4,6.024948132556827,3.5124000000000007e-07,6.099920392923173e-07,134.56,152.51710723718833,1719.154,312.8709775290767,154.0,24.08318915758459,1.366e-05,6.1840924960741015e-06,-0.0,-0.0
147,0.0,0.0,0.0,20.0,20.0,20.0,0.0,20.0,20.0,0.0,0.0,0.0,1273,85.0,0,0.0,1178.0,1302.0,4.3,8.05820031099802,0.10553735501699588,0.154411731493816,-0.04416980121092701,0.02122794986893668,8.457268635854582,-0.004275647519360692,1.4400000000000002,1.0334942725959348,-0.013380866803977112,-29.693961490580094,0.061481613632274966,0.15839999999999999,8.400000000000002,2.7200000000000006,3.8459999999999996,78.98400000000001,0.2885199186369208,11.968800000000003,-0.039409722535221944,57.003709,4.368705454955163,1.38,0.02738612787525821,63.4,6.024948132556827,3.5124000000000007e-07,6.099920392923173e-07,134.56,152.51710723718833,1719.154,312.8709775290767,154.0,24.08318915758459,1.366e-05,6.1840924960741015e-06,-0.0,-0.0
148,0.0,0.0,0.0,20.0,20.0,20.0,20.0,20.0,0.0,0.0,0.0,0.0,1473,92.0,0,0.0,1160.0,1407.0,6.0,8.027647867162898,-0.15980167436505746,-0.07488576144497482,-0.1970666115006307,0.02249639513229989,5.793658001760473,-0.0042854507014407515,1.5200000000000002,1.0335130802288488,-0.013380866803977112,-26.439813336689593,0.057403979544427386,0.156,8.0,4.160000000000001,4.026,85.24200000000002,0.1863200953378381,7.072000000000001,-0.016503927547796244,56.08114799999999,2.872633813703462,1.38,0.02738612787525821,61.8,3.8340579025361627,3.5980000000000003e-07,6.044073129934812e-07,74.56,38.019310882760614,1801.2,239.62616718547244,162.0,24.899799195977465,1.2959999999999998e-05,5.976872091654631e-06,-0.0,-0.0
149,0.0,0.0,0.0,20.0,20.0,20.0,20.0,20.0,0.0,0.0,0.0,0.0,1473,92.0,1073,1.0,455.0,700.0,58.0,8.027647867162898,-0.15980167436505746,-0.07488576144497482,-0.1970666115006307,0.02249639513229989,5.793658001760473,-0.0042854507014407515,1.5200000000000002,1.0335130802288488,-0.013380866803977112,-26.439813336689593,0.057403979544427386,0.156,8.0,4.160000000000001,4.026,85.24200000000002,0.1863200953378381,7.072000000000001,-0.016503927547796244,56.08114799999999,2.872633813703462,1.38,0.02738612787525821,61.8,3.8340579025361627,3.5980000000000003e-07,6.044073129934812e-07,74.56,38.019310882760614,1801.2,239.62616718547244,162.0,24.899799195977465,1.2959999999999998e-05,5.976872091654631e-06,773.0,773.0
150,0.0,2.44,0.0,24.39,0.0,24.39,24.39,24.39,0.0,0.0,0.0,0.0,1373,50.0,0,0.0,939.0,975.0,12.3,7.983333866848415,-0.05932139935335714,0.02005463246794021,-0.10214786505760214,0.023847131615190344,4.470149288372635,0.0034155453639007826,1.2969626399999998,1.0766564146830375,-0.012198051778902201,-21.44954950222433,0.048009424804096285,0.12659629499999997,8.1219,5.045120280000001,4.280235,85.93818699999999,0.22458729330852775,9.184407423300001,-0.02744102441496731,55.649920352340004,6.086406138803922,1.37195,0.03590595588703118,62.6831,5.233194327555127,8.82189e-08,3.139433280015182e-08,94.7575,26.7115137116221,1848.855968,263.0701303061024,170.1454,19.473166872877574,1.1075730000000002e-05,4.464734368230623e-06,-0.0,-0.0
151,0.0,2.44,0.0,24.39,0.0,24.39,24.39,24.39,0.0,0.0,0.0,0.0,1373,70.0,0,0.0,1068.0,1117.0,6.5,7.983333866848415,-0.05932139935335714,0.02005463246794021,-0.10214786505760214,0.023847131615190344,4.470149288372635,0.0034155453639007826,1.2969626399999998,1.0766564146830375,-0.012198051778902201,-21.44954950222433,0.048009424804096285,0.12659629499999997,8.1219,5.045120280000001,4.280235,85.93818699999999,0.22458729330852775,9.184407423300001,-0.02744102441496731,55.649920352340004,6.086406138803922,1.37195,0.03590595588703118,62.6831,5.233194327555127,8.82189e-08,3.139433280015182e-08,94.7575,26.7115137116221,1848.855968,263.0701303061024,170.1454,19.473166872877574,1.1075730000000002e-05,4.464734368230623e-06,-0.0,-0.0
152,0.0,2.44,0.0,24.39,0.0,24.39,24.39,24.39,0.0,0.0,0.0,0.0,1373,70.0,1073,1.0,366.0,729.0,59.0,7.983333866848415,-0.05932139935335714,0.02005463246794021,-0.10214786505760214,0.023847131615190344,4.470149288372635,0.0034155453639007826,1.2969626399999998,1.0766564146830375,-0.012198051778902201,-21.44954950222433,0.048009424804096285,0.12659629499999997,8.1219,5.045120280000001,4.280235,85.93818699999999,0.22458729330852775,9.184407423300001,-0.02744102441496731,55.649920352340004,6.086406138803922,1.37195,0.03590595588703118,62.6831,5.233194327555127,8.82189e-08,3.139433280015182e-08,94.7575,26.7115137116221,1848.855968,263.0701303061024,170.1454,19.473166872877574,1.1075730000000002e-05,4.464734368230623e-06,773.0,773.0
153,0.0,2.44,0.0,24.39,0.0,24.39,24.39,24.39,0.0,0.0,0.0,0.0,1373,70.0,1173,1.0,261.0,618.0,60.4,7.983333866848415,-0.05932139935335714,0.02005463246794021,-0.10214786505760214,0.023847131615190344,4.470149288372635,0.0034155453639007826,1.2969626399999998,1.0766564146830375,-0.012198051778902201,-21.44954950222433,0.048009424804096285,0.12659629499999997,8.1219,5.045120280000001,4.280235,85.93818699999999,0.22458729330852775,9.184407423300001,-0.02744102441496731,55.649920352340004,6.086406138803922,1.37195,0.03590595588703118,62.6831,5.233194327555127,8.82189e-08,3.139433280015182e-08,94.7575,26.7115137116221,1848.855968,263.0701303061024,170.1454,19.473166872877574,1.1075730000000002e-05,4.464734368230623e-06,873.0,873.0
154,0.0,2.44,0.0,24.39,0.0,24.39,24.39,24.39,0.0,0.0,0.0,0.0,1373,70.0,1273,1.0,210.0,559.0,73.1,7.983333866848415,-0.05932139935335714,0.02005463246794021,-0.10214786505760214,0.023847131615190344,4.470149288372635,0.0034155453639007826,1.2969626399999998,1.0766564146830375,-0.012198051778902201,-21.44954950222433,0.048009424804096285,0.12659629499999997,8.1219,5.045120280000001,4.280235,85.93818699999999,0.22458729330852775,9.184407423300001,-0.02744102441496731,55.649920352340004,6.086406138803922,1.37195,0.03590595588703118,62.6831,5.233194327555127,8.82189e-08,3.139433280015182e-08,94.7575,26.7115137116221,1848.855968,263.0701303061024,170.1454,19.473166872877574,1.1075730000000002e-05,4.464734368230623e-06,973.0,973.0
155,0.0,0.0,0.0,20.0,20.0,20.0,20.0,20.0,0.0,0.0,0.0,0.0,1273,50.0,0,0.0,1072.0,1091.0,9.1,8.027647867162898,-0.15980167436505746,-0.07488576144497482,-0.1970666115006307,0.02249639513229989,5.793658001760473,-0.0042854507014407515,1.5200000000000002,1.0335130802288488,-0.013380866803977112,-26.439813336689593,0.057403979544427386,0.156,8.0,4.160000000000001,4.026,85.24200000000002,0.1863200953378381,7.072000000000001,-0.016503927547796244,56.08114799999999,2.872633813703462,1.38,0.02738612787525821,61.8,3.8340579025361627,3.5980000000000003e-07,6.044073129934812e-07,74.56,38.019310882760614,1801.2,239.62616718547244,162.0,24.899799195977465,1.2959999999999998e-05,5.976872091654631e-06,-0.0,-0.0
156,0.0,0.0,0.0,20.0,20.0,20.0,20.0,20.0,0.0,0.0,0.0,0.0,1273,50.0,873,1.0,1011.0,1035.0,10.4,8.027647867162898,-0.15980167436505746,-0.07488576144497482,-0.1970666115006307,0.02249639513229989,5.793658001760473,-0.0042854507014407515,1.5200000000000002,1.0335130802288488,-0.013380866803977112,-26.439813336689593,0.057403979544427386,0.156,8.0,4.160000000000001,4.026,85.24200000000002,0.1863200953378381,7.072000000000001,-0.016503927547796244,56.08114799999999,2.872633813703462,1.38,0.02738612787525821,61.8,3.8340579025361627,3.5980000000000003e-07,6.044073129934812e-07,74.56,38.019310882760614,1801.2,239.62616718547244,162.0,24.899799195977465,1.2959999999999998e-05,5.976872091654631e-06,573.0,573.0
157,0.0,0.0,0.0,20.0,20.0,20.0,20.0,20.0,0.0,0.0,0.0,0.0,1273,50.0,923,1.0,631.0,757.0,27.0,8.027647867162898,-0.15980167436505746,-0.07488576144497482,-0.1970666115006307,0.02249639513229989,5.793658001760473,-0.0042854507014407515,1.5200000000000002,1.0335130802288488,-0.013380866803977112,-26.439813336689593,0.057403979544427386,0.156,8.0,4.160000000000001,4.026,85.24200000000002,0.1863200953378381,7.072000000000001,-0.016503927547796244,56.08114799999999,2.872633813703462,1.38,0.02738612787525821,61.8,3.8340579025361627,3.5980000000000003e-07,6.044073129934812e-07,74.56,38.019310882760614,1801.2,239.62616718547244,162.0,24.899799195977465,1.2959999999999998e-05,5.976872091654631e-06,623.0,623.0
158,0.0,0.0,0.0,20.0,20.0,20.0,20.0,20.0,0.0,0.0,0.0,0.0,1273,50.0,973,1.0,407.0,679.0,41.0,8.027647867162898,-0.15980167436505746,-0.07488576144497482,-0.1970666115006307,0.02249639513229989,5.793658001760473,-0.0042854507014407515,1.5200000000000002,1.0335130802288488,-0.013380866803977112,-26.439813336689593,0.057403979544427386,0.156,8.0,4.160000000000001,4.026,85.24200000000002,0.1863200953378381,7.072000000000001,-0.016503927547796244,56.08114799999999,2.872633813703462,1.38,0.02738612787525821,61.8,3.8340579025361627,3.5980000000000003e-07,6.044073129934812e-07,74.56,38.019310882760614,1801.2,239.62616718547244,162.0,24.899799195977465,1.2959999999999998e-05,5.976872091654631e-06,673.0,673.0
159,0.0,0.0,0.0,20.0,20.0,20.0,20.0,20.0,0.0,0.0,0.0,0.0,1273,50.0,1173,1.0,234.0,589.0,50.1,8.027647867162898,-0.15980167436505746,-0.07488576144497482,-0.1970666115006307,0.02249639513229989,5.793658001760473,-0.0042854507014407515,1.5200000000000002,1.0335130802288488,-0.013380866803977112,-26.439813336689593,0.057403979544427386,0.156,8.0,4.160000000000001,4.026,85.24200000000002,0.1863200953378381,7.072000000000001,-0.016503927547796244,56.08114799999999,2.872633813703462,1.38,0.02738612787525821,61.8,3.8340579025361627,3.5980000000000003e-07,6.044073129934812e-07,74.56,38.019310882760614,1801.2,239.62616718547244,162.0,24.899799195977465,1.2959999999999998e-05,5.976872091654631e-06,873.0,873.0
160,0.0,0.0,0.0,20.0,20.0,20.0,20.0,20.0,0.0,0.0,0.0,0.0,0,0.0,0,0.0,250.0,500.0,52.0,8.027647867162898,-0.15980167436505746,-0.07488576144497482,-0.1970666115006307,0.02249639513229989,5.793658001760473,-0.0042854507014407515,1.5200000000000002,1.0335130802288488,-0.013380866803977112,-26.439813336689593,0.057403979544427386,0.156,8.0,4.160000000000001,4.026,85.24200000000002,0.1863200953378381,7.072000000000001,-0.016503927547796244,56.08114799999999,2.872633813703462,1.38,0.02738612787525821,61.8,3.8340579025361627,3.5980000000000003e-07,6.044073129934812e-07,74.56,38.019310882760614,1801.2,239.62616718547244,162.0,24.899799195977465,1.2959999999999998e-05,5.976872091654631e-06,-0.0,-0.0
