Repository: jeffwongqy/Accelerated-Design-of-High-Entropy-Alloys-Using-DNN-Based-Multi-Output-Regression

#### _A*STAR Institute of High Performance Computing (IHPC) ARIA Internship Project on Materials Informatics 2024_

# Cloud-Based HEA Property Prediction on AWS

## References
[1] Wang, J., Kwon, H., Kim, H. S., & Lee, B.-J. (2023). A neural network model for high entropy alloy design. Npj Computational Materials, 9(1). https://doi.org/10.1038/s41524-023-01010-x

File: compList_with_descriptors_30May2024.csv (part 5 of 11)
,C,Al,V,Cr,Mn,Fe,Co,Ni,Cu,Mo,Ti,B,Hom_Temp(K),CR(%),Anneal_Temp(K),Anneal_Time(h),YS(Mpa),UTS(Mpa),El(%),Density,Miedema_dH_inter,Miedema_dH_amor,Miedema_dH_ss_min,Yang delta,Yang omega,APE mean,Radii local mismatch,Radii gamma,Configuration entropy,Lambda entropy,Electronegativity delta,Electronegativity local mismatch,VEC mean,Mixing enthalpy,Mean cohesive energy,Shear modulus mean,Shear modulus delta,Shear modulus local mismatch,Shear modulus strength model,mean atomic_mass,std_dev atomic_mass,mean atomic_radius,std_dev atomic_radius,mean mendeleev_no,std_dev mendeleev_no,mean electrical_resistivity,std_dev electrical_resistivity,mean thermal_conductivity,std_dev thermal_conductivity,mean melting_point,std_dev melting_point,mean bulk_modulus,std_dev bulk_modulus,mean coefficient_of_linear_thermal_expansion,std_dev coefficient_of_linear_thermal_expansion,constraint_1,constraint_2
216,0.63,0.0,0.0,9.24,30.48,49.34,10.31,0.0,0.0,0.0,0.0,0.0,1473,67.0,1023,0.05,595.0,933.0,62.2,7.752344156021811,-0.014806994164822717,0.0518977901156121,-0.1330516575199119,0.040441859838913956,7.563764129604124,-0.0018907965704529175,1.9214496000000003,1.3475215800368785,-0.009951214433642452,-6.084345189101322,0.05524127053239677,0.1331205289999999,7.588300000000001,2.32123696,3.8796480000000004,85.050436,0.36687875149875643,6.441088060800001,-0.026191368077251715,55.2551585705,4.720453171982258,1.3904349999999999,0.07105032317331424,60.8491,3.9334967060320847,5.691728e-07,1.2108571157140281e-06,61.72704000000001,45.54836627895364,1764.1914000000002,308.9008341695811,154.0039,31.609847650030183,1.427407e-05,6.64301853988518e-06,36.15,1.8075000000000003
217,0.63,0.0,0.0,9.24,30.48,49.34,10.31,0.0,0.0,0.0,0.0,0.0,1473,67.0,1023,0.16667,546.0,929.0,59.3,7.752344156021811,-0.014806994164822717,0.0518977901156121,-0.1330516575199119,0.040441859838913956,7.563764129604124,-0.0018907965704529175,1.9214496000000003,1.3475215800368785,-0.009951214433642452,-6.084345189101322,0.05524127053239677,0.1331205289999999,7.588300000000001,2.32123696,3.8796480000000004,85.050436,0.36687875149875643,6.441088060800001,-0.026191368077251715,55.2551585705,4.720453171982258,1.3904349999999999,0.07105032317331424,60.8491,3.9334967060320847,5.691728e-07,1.2108571157140281e-06,61.72704000000001,45.54836627895364,1764.1914000000002,308.9008341695811,154.0039,31.609847650030183,1.427407e-05,6.64301853988518e-06,120.50241000000001,20.0841366747
218,0.0,0.0,0.0,26.0,20.0,20.0,20.0,14.0,0.0,0.0,0.0,0.0,1473,0.0,0,0.0,174.0,429.0,50.0,7.92655742839246,-0.14445332076447398,-0.061435124220846835,-0.16945352588630963,0.02263654223740411,6.496195524037868,-0.00855455424517188,1.5536000000000003,1.0334905142684778,-0.013228885083080531,-25.81683902460445,0.05591992240340039,0.15173999999999996,7.760000000000001,3.723200000000001,4.0056,87.74100000000001,0.19712381669468876,8.198020000000001,-0.019311975183317374,55.679309999999994,2.978219717856281,1.383,0.026601100862632177,61.2,3.751891551192167,3.631e-07,6.053471058550656e-07,74.74,38.29753004131453,1828.32,259.74677570161765,160.8,24.48665692383817,1.245e-05,6.3734775392631155e-06,-0.0,-0.0
219,0.0,0.0,0.0,26.0,20.0,20.0,20.0,14.0,0.0,0.0,0.0,0.0,1473,70.0,0,0.0,1420.0,1507.0,5.4,7.92655742839246,-0.14445332076447398,-0.061435124220846835,-0.16945352588630963,0.02263654223740411,6.496195524037868,-0.00855455424517188,1.5536000000000003,1.0334905142684778,-0.013228885083080531,-25.81683902460445,0.05591992240340039,0.15173999999999996,7.760000000000001,3.723200000000001,4.0056,87.74100000000001,0.19712381669468876,8.198020000000001,-0.019311975183317374,55.679309999999994,2.978219717856281,1.383,0.026601100862632177,61.2,3.751891551192167,3.631e-07,6.053471058550656e-07,74.74,38.29753004131453,1828.32,259.74677570161765,160.8,24.48665692383817,1.245e-05,6.3734775392631155e-06,-0.0,-0.0
220,0.0,0.0,0.0,26.0,20.0,20.0,20.0,14.0,0.0,0.0,0.0,0.0,1473,70.0,873,1.0,1419.0,1638.0,3.7,7.92655742839246,-0.14445332076447398,-0.061435124220846835,-0.16945352588630963,0.02263654223740411,6.496195524037868,-0.00855455424517188,1.5536000000000003,1.0334905142684778,-0.013228885083080531,-25.81683902460445,0.05591992240340039,0.15173999999999996,7.760000000000001,3.723200000000001,4.0056,87.74100000000001,0.19712381669468876,8.198020000000001,-0.019311975183317374,55.679309999999994,2.978219717856281,1.383,0.026601100862632177,61.2,3.751891551192167,3.631e-07,6.053471058550656e-07,74.74,38.29753004131453,1828.32,259.74677570161765,160.8,24.48665692383817,1.245e-05,6.3734775392631155e-06,573.0,573.0
221,0.0,0.0,0.0,26.0,20.0,20.0,20.0,14.0,0.0,0.0,0.0,0.0,1473,70.0,1073,1.0,952.0,1092.0,13.4,7.92655742839246,-0.14445332076447398,-0.061435124220846835,-0.16945352588630963,0.02263654223740411,6.496195524037868,-0.00855455424517188,1.5536000000000003,1.0334905142684778,-0.013228885083080531,-25.81683902460445,0.05591992240340039,0.15173999999999996,7.760000000000001,3.723200000000001,4.0056,87.74100000000001,0.19712381669468876,8.198020000000001,-0.019311975183317374,55.679309999999994,2.978219717856281,1.383,0.026601100862632177,61.2,3.751891551192167,3.631e-07,6.053471058550656e-07,74.74,38.29753004131453,1828.32,259.74677570161765,160.8,24.48665692383817,1.245e-05,6.3734775392631155e-06,773.0,773.0
222,0.0,0.0,0.0,26.0,20.0,20.0,20.0,14.0,0.0,0.0,0.0,0.0,1473,70.0,1173,1.0,734.0,964.0,27.5,7.92655742839246,-0.14445332076447398,-0.061435124220846835,-0.16945352588630963,0.02263654223740411,6.496195524037868,-0.00855455424517188,1.5536000000000003,1.0334905142684778,-0.013228885083080531,-25.81683902460445,0.05591992240340039,0.15173999999999996,7.760000000000001,3.723200000000001,4.0056,87.74100000000001,0.19712381669468876,8.198020000000001,-0.019311975183317374,55.679309999999994,2.978219717856281,1.383,0.026601100862632177,61.2,3.751891551192167,3.631e-07,6.053471058550656e-07,74.74,38.29753004131453,1828.32,259.74677570161765,160.8,24.48665692383817,1.245e-05,6.3734775392631155e-06,873.0,873.0
223,0.0,0.0,0.0,26.0,20.0,20.0,20.0,14.0,0.0,0.0,0.0,0.0,1473,70.0,1273,1.0,440.0,828.0,42.9,7.92655742839246,-0.14445332076447398,-0.061435124220846835,-0.16945352588630963,0.02263654223740411,6.496195524037868,-0.00855455424517188,1.5536000000000003,1.0334905142684778,-0.013228885083080531,-25.81683902460445,0.05591992240340039,0.15173999999999996,7.760000000000001,3.723200000000001,4.0056,87.74100000000001,0.19712381669468876,8.198020000000001,-0.019311975183317374,55.679309999999994,2.978219717856281,1.383,0.026601100862632177,61.2,3.751891551192167,3.631e-07,6.053471058550656e-07,74.74,38.29753004131453,1828.32,259.74677570161765,160.8,24.48665692383817,1.245e-05,6.3734775392631155e-06,973.0,973.0
224,0.0,0.0,0.0,26.0,20.0,20.0,20.0,14.0,0.0,0.0,0.0,0.0,1473,70.0,1373,1.0,212.0,623.0,73.3,7.92655742839246,-0.14445332076447398,-0.061435124220846835,-0.16945352588630963,0.02263654223740411,6.496195524037868,-0.00855455424517188,1.5536000000000003,1.0334905142684778,-0.013228885083080531,-25.81683902460445,0.05591992240340039,0.15173999999999996,7.760000000000001,3.723200000000001,4.0056,87.74100000000001,0.19712381669468876,8.198020000000001,-0.019311975183317374,55.679309999999994,2.978219717856281,1.383,0.026601100862632177,61.2,3.751891551192167,3.631e-07,6.053471058550656e-07,74.74,38.29753004131453,1828.32,259.74677570161765,160.8,24.48665692383817,1.245e-05,6.3734775392631155e-06,1073.0,1073.0
225,0.0,14.1,0.0,6.0,32.9,28.2,0.0,18.8,0.0,0.0,0.0,0.0,0,0.0,0,0.0,679.0,931.0,17.8,6.903960394333522,0.13930407069950598,0.18243977598320377,0.013077961415928372,0.04100241228937009,1.861486362127932,-0.01895822744887213,2.7871469999999996,1.0759713832284041,-0.012320912160890577,-7.328651073422632,0.07299912626582647,0.19106486999999994,7.222000000000001,10.575187999999997,3.726350000000001,73.02431,0.2884271616022014,9.303274469999996,-0.04517090513880328,51.7814289476,11.728603703763923,1.3694499999999998,0.059965939594207054,64.238,8.021135524144551,5.269229999999999e-07,7.37182518572797e-07,81.0092,82.5654706776512,1597.73627,365.43699644297624,141.576,41.30270466146061,1.65372e-05,6.4296630112260835e-06,-0.0,-0.0
226,0.0,14.1,0.0,6.0,32.9,28.2,0.0,18.8,0.0,0.0,0.0,0.0,0,65.0,0,0.0,1442.0,1521.0,2.3,6.903960394333522,0.13930407069950598,0.18243977598320377,0.013077961415928372,0.04100241228937009,1.861486362127932,-0.01895822744887213,2.7871469999999996,1.0759713832284041,-0.012320912160890577,-7.328651073422632,0.07299912626582647,0.19106486999999994,7.222000000000001,10.575187999999997,3.726350000000001,73.02431,0.2884271616022014,9.303274469999996,-0.04517090513880328,51.7814289476,11.728603703763923,1.3694499999999998,0.059965939594207054,64.238,8.021135524144551,5.269229999999999e-07,7.37182518572797e-07,81.0092,82.5654706776512,1597.73627,365.43699644297624,141.576,41.30270466146061,1.65372e-05,6.4296630112260835e-06,-0.0,-0.0
227,0.0,14.1,0.0,6.0,32.9,28.2,0.0,18.8,0.0,0.0,0.0,0.0,0,65.0,1273,1.0,599.0,868.0,19.5,6.903960394333522,0.13930407069950598,0.18243977598320377,0.013077961415928372,0.04100241228937009,1.861486362127932,-0.01895822744887213,2.7871469999999996,1.0759713832284041,-0.012320912160890577,-7.328651073422632,0.07299912626582647,0.19106486999999994,7.222000000000001,10.575187999999997,3.726350000000001,73.02431,0.2884271616022014,9.303274469999996,-0.04517090513880328,51.7814289476,11.728603703763923,1.3694499999999998,0.059965939594207054,64.238,8.021135524144551,5.269229999999999e-07,7.37182518572797e-07,81.0092,82.5654706776512,1597.73627,365.43699644297624,141.576,41.30270466146061,1.65372e-05,6.4296630112260835e-06,973.0,973.0
228,0.0,3.7,0.0,18.52,0.0,18.52,18.52,37.04,3.7,0.0,0.0,0.0,1473,93.0,973,20.0,719.0,1048.0,30.4,8.04098652678775,0.03420108010713079,0.10314209942642595,-0.03828130883151247,0.025894543940934232,5.090153870489957,0.005814769502963751,1.3164534800000007,1.0766408840671997,-0.01287635408665659,-19.203322598278103,0.05475406887537109,0.14167170360000006,8.481599999999998,4.531615840000001,4.26414,81.315488,0.24904960178113258,9.547137013600004,-0.03393947741364155,55.9761537222,7.315114051415903,1.3648200000000004,0.037703700431834054,64.1472,5.847891636576724,8.14566e-08,3.308292163432815e-08,107.9462,73.15344265970745,1791.3938800000003,290.3219666110881,169.116,23.928392191837283,1.1929000000000002e-05,4.532873660176108e-06,13460.0,269200.0
229,0.0,3.7,0.0,18.52,0.0,18.52,18.52,37.04,3.7,0.0,0.0,0.0,1473,93.0,1073,1.0,460.0,732.0,31.7,8.04098652678775,0.03420108010713079,0.10314209942642595,-0.03828130883151247,0.025894543940934232,5.090153870489957,0.005814769502963751,1.3164534800000007,1.0766408840671997,-0.01287635408665659,-19.203322598278103,0.05475406887537109,0.14167170360000006,8.481599999999998,4.531615840000001,4.26414,81.315488,0.24904960178113258,9.547137013600004,-0.03393947741364155,55.9761537222,7.315114051415903,1.3648200000000004,0.037703700431834054,64.1472,5.847891636576724,8.14566e-08,3.308292163432815e-08,107.9462,73.15344265970745,1791.3938800000003,290.3219666110881,169.116,23.928392191837283,1.1929000000000002e-05,4.532873660176108e-06,773.0,773.0
230,0.0,9.09,0.0,18.182,18.182,18.182,18.182,18.182,0.0,0.0,0.0,0.0,1473,78.6,1273,0.25,730.0,968.0,29.1,7.360357462718247,0.07339585181733438,0.1292537610686004,-0.006523249874254734,0.036682672912327526,2.878796564326924,-0.0015675776806045017,2.3635618171999995,1.0762331980510886,-0.014697116487132183,-10.922201630394017,0.06825626759561852,0.1839645668999999,7.5455000000000005,8.7929752016,3.9681876000000003,79.9105332,0.28360001925089356,10.691581460199997,-0.044912611030677216,53.43599350553999,9.58817730711265,1.368183,0.04847534629386751,63.45438,6.786548481141459,3.2954848000000003e-07,5.766712087817429e-07,89.143996,62.0153202109228,1722.3233429999998,354.7107717186636,154.18259999999998,35.84886974086548,1.3881726e-05,6.45892192367031e-06,243.25,60.8125
231,0.0,9.09,0.0,18.182,18.182,18.182,18.182,18.182,0.0,0.0,0.0,0.0,1473,78.6,1373,0.16667,409.0,755.0,43.9,7.360357462718247,0.07339585181733438,0.1292537610686004,-0.006523249874254734,0.036682672912327526,2.878796564326924,-0.0015675776806045017,2.3635618171999995,1.0762331980510886,-0.014697116487132183,-10.922201630394017,0.06825626759561852,0.1839645668999999,7.5455000000000005,8.7929752016,3.9681876000000003,79.9105332,0.28360001925089356,10.691581460199997,-0.044912611030677216,53.43599350553999,9.58817730711265,1.368183,0.04847534629386751,63.45438,6.786548481141459,3.2954848000000003e-07,5.766712087817429e-07,89.143996,62.0153202109228,1722.3233429999998,354.7107717186636,154.18259999999998,35.84886974086548,1.3881726e-05,6.45892192367031e-06,178.83691000000002,29.806747789700005
232,0.0,9.09,0.0,18.182,18.182,18.182,18.182,18.182,0.0,0.0,0.0,0.0,1473,78.6,1473,0.08333,278.0,619.0,60.4,7.360357462718247,0.07339585181733438,0.1292537610686004,-0.006523249874254734,0.036682672912327526,2.878796564326924,-0.0015675776806045017,2.3635618171999995,1.0762331980510886,-0.014697116487132183,-10.922201630394017,0.06825626759561852,0.1839645668999999,7.5455000000000005,8.7929752016,3.9681876000000003,79.9105332,0.28360001925089356,10.691581460199997,-0.044912611030677216,53.43599350553999,9.58817730711265,1.368183,0.04847534629386751,63.45438,6.786548481141459,3.2954848000000003e-07,5.766712087817429e-07,89.143996,62.0153202109228,1722.3233429999998,354.7107717186636,154.18259999999998,35.84886974086548,1.3881726e-05,6.45892192367031e-06,97.74609,8.1451816797
233,0.0,0.0,0.0,20.0,20.0,20.0,20.0,20.0,0.0,0.0,0.0,0.0,1373,50.0,0,0.0,1250.0,1327.0,19.3,8.027647867162898,-0.15980167436505746,-0.07488576144497482,-0.1970666115006307,0.02249639513229989,5.793658001760473,-0.0042854507014407515,1.5200000000000002,1.0335130802288488,-0.013380866803977112,-26.439813336689593,0.057403979544427386,0.156,8.0,4.160000000000001,4.026,85.24200000000002,0.1863200953378381,7.072000000000001,-0.016503927547796244,56.08114799999999,2.872633813703462,1.38,0.02738612787525821,61.8,3.8340579025361627,3.5980000000000003e-07,6.044073129934812e-07,74.56,38.019310882760614,1801.2,239.62616718547244,162.0,24.899799195977465,1.2959999999999998e-05,5.976872091654631e-06,-0.0,-0.0
234,0.0,0.0,0.0,20.0,20.0,20.0,20.0,20.0,0.0,0.0,0.0,0.0,1373,50.0,923,1.0,625.0,855.0,50.7,8.027647867162898,-0.15980167436505746,-0.07488576144497482,-0.1970666115006307,0.02249639513229989,5.793658001760473,-0.0042854507014407515,1.5200000000000002,1.0335130802288488,-0.013380866803977112,-26.439813336689593,0.057403979544427386,0.156,8.0,4.160000000000001,4.026,85.24200000000002,0.1863200953378381,7.072000000000001,-0.016503927547796244,56.08114799999999,2.872633813703462,1.38,0.02738612787525821,61.8,3.8340579025361627,3.5980000000000003e-07,6.044073129934812e-07,74.56,38.019310882760614,1801.2,239.62616718547244,162.0,24.899799195977465,1.2959999999999998e-05,5.976872091654631e-06,623.0,623.0
235,0.0,0.0,0.0,20.0,20.0,20.0,20.0,20.0,0.0,0.0,0.0,0.0,1373,50.0,1073,1.0,351.0,700.0,58.7,8.027647867162898,-0.15980167436505746,-0.07488576144497482,-0.1970666115006307,0.02249639513229989,5.793658001760473,-0.0042854507014407515,1.5200000000000002,1.0335130802288488,-0.013380866803977112,-26.439813336689593,0.057403979544427386,0.156,8.0,4.160000000000001,4.026,85.24200000000002,0.1863200953378381,7.072000000000001,-0.016503927547796244,56.08114799999999,2.872633813703462,1.38,0.02738612787525821,61.8,3.8340579025361627,3.5980000000000003e-07,6.044073129934812e-07,74.56,38.019310882760614,1801.2,239.62616718547244,162.0,24.899799195977465,1.2959999999999998e-05,5.976872091654631e-06,773.0,773.0
236,0.0,0.0,0.0,20.0,20.0,20.0,20.0,20.0,0.0,0.0,0.0,0.0,1373,50.0,1273,1.0,194.0,599.0,63.2,8.027647867162898,-0.15980167436505746,-0.07488576144497482,-0.1970666115006307,0.02249639513229989,5.793658001760473,-0.0042854507014407515,1.5200000000000002,1.0335130802288488,-0.013380866803977112,-26.439813336689593,0.057403979544427386,0.156,8.0,4.160000000000001,4.026,85.24200000000002,0.1863200953378381,7.072000000000001,-0.016503927547796244,56.08114799999999,2.872633813703462,1.38,0.02738612787525821,61.8,3.8340579025361627,3.5980000000000003e-07,6.044073129934812e-07,74.56,38.019310882760614,1801.2,239.62616718547244,162.0,24.899799195977465,1.2959999999999998e-05,5.976872091654631e-06,973.0,973.0
237,0.0,0.0,0.0,2.0,27.0,40.0,5.0,26.0,0.0,0.0,0.0,0.0,1473,0.0,0,0.0,95.0,375.0,58.0,8.045940944095836,-0.09870870225123245,-0.025933312921840923,-0.22036203876204408,0.023480489066135417,5.175087334413048,0.0035057798283771604,1.4653000000000003,1.0335460578766902,-0.010794087079803366,-19.57814950099788,0.058392260724449155,0.15267499999999998,8.260000000000002,3.5788,3.9563000000000006,78.93639999999999,0.0770715192514655,2.192506,-0.0025252773165504866,56.418137900000005,1.9963409126506433,1.3844999999999998,0.027706627223027188,62.36,3.503494830367816,4.5306e-07,7.19343354265849e-07,64.646,41.97092160199232,1715.81,163.2595497710445,159.4,29.241536734093618,1.4811e-05,5.234437717098482e-06,-0.0,-0.0
238,0.0,0.0,0.0,2.0,27.0,40.0,5.0,26.0,0.0,0.0,0.0,0.0,1473,64.0,0,0.0,720.0,760.0,17.0,8.045940944095836,-0.09870870225123245,-0.025933312921840923,-0.22036203876204408,0.023480489066135417,5.175087334413048,0.0035057798283771604,1.4653000000000003,1.0335460578766902,-0.010794087079803366,-19.57814950099788,0.058392260724449155,0.15267499999999998,8.260000000000002,3.5788,3.9563000000000006,78.93639999999999,0.0770715192514655,2.192506,-0.0025252773165504866,56.418137900000005,1.9963409126506433,1.3844999999999998,0.027706627223027188,62.36,3.503494830367816,4.5306e-07,7.19343354265849e-07,64.646,41.97092160199232,1715.81,163.2595497710445,159.4,29.241536734093618,1.4811e-05,5.234437717098482e-06,-0.0,-0.0
239,0.0,0.0,0.0,2.0,27.0,40.0,5.0,26.0,0.0,0.0,0.0,0.0,1473,64.0,1173,0.16667,240.0,645.0,59.0,8.045940944095836,-0.09870870225123245,-0.025933312921840923,-0.22036203876204408,0.023480489066135417,5.175087334413048,0.0035057798283771604,1.4653000000000003,1.0335460578766902,-0.010794087079803366,-19.57814950099788,0.058392260724449155,0.15267499999999998,8.260000000000002,3.5788,3.9563000000000006,78.93639999999999,0.0770715192514655,2.192506,-0.0025252773165504866,56.418137900000005,1.9963409126506433,1.3844999999999998,0.027706627223027188,62.36,3.503494830367816,4.5306e-07,7.19343354265849e-07,64.646,41.97092160199232,1715.81,163.2595497710445,159.4,29.241536734093618,1.4811e-05,5.234437717098482e-06,145.50291,24.2509700097
240,0.0,0.0,0.0,20.0,20.0,20.0,20.0,20.0,0.0,0.0,0.0,0.0,1273,80.0,0,0.0,1120.0,1175.0,14.0,8.027647867162898,-0.15980167436505746,-0.07488576144497482,-0.1970666115006307,0.02249639513229989,5.793658001760473,-0.0042854507014407515,1.5200000000000002,1.0335130802288488,-0.013380866803977112,-26.439813336689593,0.057403979544427386,0.156,8.0,4.160000000000001,4.026,85.24200000000002,0.1863200953378381,7.072000000000001,-0.016503927547796244,56.08114799999999,2.872633813703462,1.38,0.02738612787525821,61.8,3.8340579025361627,3.5980000000000003e-07,6.044073129934812e-07,74.56,38.019310882760614,1801.2,239.62616718547244,162.0,24.899799195977465,1.2959999999999998e-05,5.976872091654631e-06,-0.0,-0.0
241,0.0,0.0,0.0,20.0,20.0,20.0,20.0,20.0,0.0,0.0,0.0,0.0,1273,80.0,773,1.0,1290.0,1415.0,3.6,8.027647867162898,-0.15980167436505746,-0.07488576144497482,-0.1970666115006307,0.02249639513229989,5.793658001760473,-0.0042854507014407515,1.5200000000000002,1.0335130802288488,-0.013380866803977112,-26.439813336689593,0.057403979544427386,0.156,8.0,4.160000000000001,4.026,85.24200000000002,0.1863200953378381,7.072000000000001,-0.016503927547796244,56.08114799999999,2.872633813703462,1.38,0.02738612787525821,61.8,3.8340579025361627,3.5980000000000003e-07,6.044073129934812e-07,74.56,38.019310882760614,1801.2,239.62616718547244,162.0,24.899799195977465,1.2959999999999998e-05,5.976872091654631e-06,473.0,473.0
242,0.0,0.0,0.0,20.0,20.0,20.0,20.0,20.0,0.0,0.0,0.0,0.0,1273,80.0,873,1.0,1135.0,1260.0,6.7,8.027647867162898,-0.15980167436505746,-0.07488576144497482,-0.1970666115006307,0.02249639513229989,5.793658001760473,-0.0042854507014407515,1.5200000000000002,1.0335130802288488,-0.013380866803977112,-26.439813336689593,0.057403979544427386,0.156,8.0,4.160000000000001,4.026,85.24200000000002,0.1863200953378381,7.072000000000001,-0.016503927547796244,56.08114799999999,2.872633813703462,1.38,0.02738612787525821,61.8,3.8340579025361627,3.5980000000000003e-07,6.044073129934812e-07,74.56,38.019310882760614,1801.2,239.62616718547244,162.0,24.899799195977465,1.2959999999999998e-05,5.976872091654631e-06,573.0,573.0
243,0.0,0.0,0.0,20.0,20.0,20.0,20.0,20.0,0.0,0.0,0.0,0.0,1273,80.0,973,1.0,585.0,815.0,42.7,8.027647867162898,-0.15980167436505746,-0.07488576144497482,-0.1970666115006307,0.02249639513229989,5.793658001760473,-0.0042854507014407515,1.5200000000000002,1.0335130802288488,-0.013380866803977112,-26.439813336689593,0.057403979544427386,0.156,8.0,4.160000000000001,4.026,85.24200000000002,0.1863200953378381,7.072000000000001,-0.016503927547796244,56.08114799999999,2.872633813703462,1.38,0.02738612787525821,61.8,3.8340579025361627,3.5980000000000003e-07,6.044073129934812e-07,74.56,38.019310882760614,1801.2,239.62616718547244,162.0,24.899799195977465,1.2959999999999998e-05,5.976872091654631e-06,673.0,673.0
244,0.0,0.0,0.0,20.0,20.0,20.0,20.0,20.0,0.0,0.0,0.0,0.0,1273,80.0,1073,1.0,425.0,735.0,52.5,8.027647867162898,-0.15980167436505746,-0.07488576144497482,-0.1970666115006307,0.02249639513229989,5.793658001760473,-0.0042854507014407515,1.5200000000000002,1.0335130802288488,-0.013380866803977112,-26.439813336689593,0.057403979544427386,0.156,8.0,4.160000000000001,4.026,85.24200000000002,0.1863200953378381,7.072000000000001,-0.016503927547796244,56.08114799999999,2.872633813703462,1.38,0.02738612787525821,61.8,3.8340579025361627,3.5980000000000003e-07,6.044073129934812e-07,74.56,38.019310882760614,1801.2,239.62616718547244,162.0,24.899799195977465,1.2959999999999998e-05,5.976872091654631e-06,773.0,773.0
245,0.0,0.0,0.0,20.0,20.0,20.0,20.0,20.0,0.0,0.0,0.0,0.0,1273,80.0,1173,1.0,270.0,630.0,60.5,8.027647867162898,-0.15980167436505746,-0.07488576144497482,-0.1970666115006307,0.02249639513229989,5.793658001760473,-0.0042854507014407515,1.5200000000000002,1.0335130802288488,-0.013380866803977112,-26.439813336689593,0.057403979544427386,0.156,8.0,4.160000000000001,4.026,85.24200000000002,0.1863200953378381,7.072000000000001,-0.016503927547796244,56.08114799999999,2.872633813703462,1.38,0.02738612787525821,61.8,3.8340579025361627,3.5980000000000003e-07,6.044073129934812e-07,74.56,38.019310882760614,1801.2,239.62616718547244,162.0,24.899799195977465,1.2959999999999998e-05,5.976872091654631e-06,873.0,873.0
246,0.0,6.96,0.0,23.26,0.0,23.26,23.26,23.26,0.0,0.0,0.0,0.0,1473,84.0,973,36.0,900.0,1074.0,25.0,7.6389925372473595,0.044866770579989515,0.1106650119098441,-0.021950760484724264,0.0328725523949021,3.1903405543666876,-0.0020937323153076056,1.8046038399999993,1.076514547606877,-0.01282360766227281,-11.867066329558655,0.05710435689370857,0.14832901999999992,7.884600000000002,7.26102768,4.23899,83.18855799999999,0.2717039959059173,10.975323574799997,-0.04209752926880706,54.32170094355999,9.00970842465208,1.3663,0.04523270509834377,63.4854,6.523173469615486,8.538259999999998e-08,3.364090802803955e-08,101.25499999999998,42.204857540335325,1806.4457119999997,334.7780427786305,165.78359999999998,29.265859999823533,1.1632819999999996e-05,5.176053041614405e-06,24228.0,872208.0
247,0.0,0.0,0.0,25.0,0.0,37.5,35.0,2.5,0.0,0.0,0.0,0.0,1473,65.0,873,1.0,854.0,1213.0,14.0,8.044627557246427,-0.06738236586439698,0.0077979114308427576,-0.12769533994928342,0.017075754836744863,7.219793764362344,0.006394689507441922,0.9493750000000001,1.024035186061176,-0.009761004227781285,-33.4760863318588,0.03604129081791873,0.09478124999999986,7.9,2.55,4.277499999999999,88.36825,0.1868590504822614,7.8249562500000005,-0.01657514162344876,56.034853250000005,3.2708823987501767,1.38125,0.02949010085159884,61.2,3.447996917896767,9.205e-08,3.2201764203390495e-08,90.775,10.615518797124166,1886.125,208.23798065259584,171.25,9.51027176355637,1.0534999999999998e-05,4.016713690104708e-06,573.0,573.0
248,0.0,0.0,0.0,25.0,0.0,37.5,35.0,2.5,0.0,0.0,0.0,0.0,1473,65.0,923,1.0,702.0,1143.0,21.0,8.044627557246427,-0.06738236586439698,0.0077979114308427576,-0.12769533994928342,0.017075754836744863,7.219793764362344,0.006394689507441922,0.9493750000000001,1.024035186061176,-0.009761004227781285,-33.4760863318588,0.03604129081791873,0.09478124999999986,7.9,2.55,4.277499999999999,88.36825,0.1868590504822614,7.8249562500000005,-0.01657514162344876,56.034853250000005,3.2708823987501767,1.38125,0.02949010085159884,61.2,3.447996917896767,9.205e-08,3.2201764203390495e-08,90.775,10.615518797124166,1886.125,208.23798065259584,171.25,9.51027176355637,1.0534999999999998e-05,4.016713690104708e-06,623.0,623.0
249,0.0,0.0,0.0,25.0,0.0,37.5,35.0,2.5,0.0,0.0,0.0,0.0,1473,65.0,973,1.0,540.0,1101.0,24.0,8.044627557246427,-0.06738236586439698,0.0077979114308427576,-0.12769533994928342,0.017075754836744863,7.219793764362344,0.006394689507441922,0.9493750000000001,1.024035186061176,-0.009761004227781285,-33.4760863318588,0.03604129081791873,0.09478124999999986,7.9,2.55,4.277499999999999,88.36825,0.1868590504822614,7.8249562500000005,-0.01657514162344876,56.034853250000005,3.2708823987501767,1.38125,0.02949010085159884,61.2,3.447996917896767,9.205e-08,3.2201764203390495e-08,90.775,10.615518797124166,1886.125,208.23798065259584,171.25,9.51027176355637,1.0534999999999998e-05,4.016713690104708e-06,673.0,673.0
250,0.0,0.0,0.0,25.0,0.0,37.5,35.0,2.5,0.0,0.0,0.0,0.0,1473,65.0,1073,1.0,453.0,1062.0,34.0,8.044627557246427,-0.06738236586439698,0.0077979114308427576,-0.12769533994928342,0.017075754836744863,7.219793764362344,0.006394689507441922,0.9493750000000001,1.024035186061176,-0.009761004227781285,-33.4760863318588,0.03604129081791873,0.09478124999999986,7.9,2.55,4.277499999999999,88.36825,0.1868590504822614,7.8249562500000005,-0.01657514162344876,56.034853250000005,3.2708823987501767,1.38125,0.02949010085159884,61.2,3.447996917896767,9.205e-08,3.2201764203390495e-08,90.775,10.615518797124166,1886.125,208.23798065259584,171.25,9.51027176355637,1.0534999999999998e-05,4.016713690104708e-06,773.0,773.0
251,0.0,0.0,0.0,25.0,0.0,37.5,35.0,2.5,0.0,0.0,0.0,0.0,1473,65.0,1173,1.0,412.0,994.0,40.0,8.044627557246427,-0.06738236586439698,0.0077979114308427576,-0.12769533994928342,0.017075754836744863,7.219793764362344,0.006394689507441922,0.9493750000000001,1.024035186061176,-0.009761004227781285,-33.4760863318588,0.03604129081791873,0.09478124999999986,7.9,2.55,4.277499999999999,88.36825,0.1868590504822614,7.8249562500000005,-0.01657514162344876,56.034853250000005,3.2708823987501767,1.38125,0.02949010085159884,61.2,3.447996917896767,9.205e-08,3.2201764203390495e-08,90.775,10.615518797124166,1886.125,208.23798065259584,171.25,9.51027176355637,1.0534999999999998e-05,4.016713690104708e-06,873.0,873.0
252,0.0,0.0,0.0,32.0,0.0,0.0,32.0,32.0,0.0,4.0,0.0,0.0,1473,70.0,973,4.0,775.0,1205.0,35.0,8.383852048470857,-0.13332133596351686,-0.04903110389237073,-0.11939922446414124,0.024817972931641306,3.8359397808835496,-0.004109860260068423,1.4848000000000001,1.0669756217197843,-0.010164795709529113,-16.503119391467386,0.048955835253909216,0.12543999999999994,8.24,5.12,4.4104,90.44640000000001,0.2169637178628759,9.567104000000002,-0.022468819752729387,58.1168624,10.029729975729401,1.37,0.034020690871988495,62.4,5.181877251716008,8.508e-08,3.516153201061259e-08,96.76,11.269427669584644,1932.16,337.59629627598,175.6,17.373884190124322,1.0208000000000001e-05,4.802333537709288e-06,2692.0,10768.0
253,0.0,0.0,0.0,32.0,0.0,0.0,32.0,32.0,0.0,4.0,0.0,0.0,1473,70.0,1173,1.0,488.0,902.0,39.0,8.383852048470857,-0.13332133596351686,-0.04903110389237073,-0.11939922446414124,0.024817972931641306,3.8359397808835496,-0.004109860260068423,1.4848000000000001,1.0669756217197843,-0.010164795709529113,-16.503119391467386,0.048955835253909216,0.12543999999999994,8.24,5.12,4.4104,90.44640000000001,0.2169637178628759,9.567104000000002,-0.022468819752729387,58.1168624,10.029729975729401,1.37,0.034020690871988495,62.4,5.181877251716008,8.508e-08,3.516153201061259e-08,96.76,11.269427669584644,1932.16,337.59629627598,175.6,17.373884190124322,1.0208000000000001e-05,4.802333537709288e-06,873.0,873.0
254,0.0,16.39,0.0,16.39,0.0,16.39,16.39,34.44,0.0,0.0,0.0,0.0,0,0.0,0,0.0,620.0,1050.0,17.0,7.071928068139031,0.17838330975189473,0.2168123197121653,0.06218624210599334,0.043968409614196395,1.8290852402610398,0.0012146908277334237,2.6091404899999997,1.0762399943339847,-0.012909692430661356,-6.677814971400455,0.07324500654171748,0.18843091299999998,7.7054,11.942278480000002,4.17776,75.218817,0.34575002318131476,12.9279332523,-0.06186746988842353,51.97058808704,12.876372186434672,1.35,0.056361512366497744,66.0166,8.0776043265363,7.626139999999999e-08,3.5249469733260806e-08,114.76549999999999,60.87913484701025,1692.019033,420.80881038194,158.03740000000002,42.109283811800175,1.326888e-05,5.9816729842044925e-06,-0.0,-0.0
255,0.0,16.39,0.0,16.39,0.0,16.39,16.39,34.44,0.0,0.0,0.0,0.0,0,90.0,0,0.0,1625.0,1800.0,6.0,7.071928068139031,0.17838330975189473,0.2168123197121653,0.06218624210599334,0.043968409614196395,1.8290852402610398,0.0012146908277334237,2.6091404899999997,1.0762399943339847,-0.012909692430661356,-6.677814971400455,0.07324500654171748,0.18843091299999998,7.7054,11.942278480000002,4.17776,75.218817,0.34575002318131476,12.9279332523,-0.06186746988842353,51.97058808704,12.876372186434672,1.35,0.056361512366497744,66.0166,8.0776043265363,7.626139999999999e-08,3.5249469733260806e-08,114.76549999999999,60.87913484701025,1692.019033,420.80881038194,158.03740000000002,42.109283811800175,1.326888e-05,5.9816729842044925e-06,-0.0,-0.0
256,0.0,16.39,0.0,16.39,0.0,16.39,16.39,34.44,0.0,0.0,0.0,0.0,0,90.0,1073,1.0,1108.0,1200.0,12.0,7.071928068139031,0.17838330975189473,0.2168123197121653,0.06218624210599334,0.043968409614196395,1.8290852402610398,0.0012146908277334237,2.6091404899999997,1.0762399943339847,-0.012909692430661356,-6.677814971400455,0.07324500654171748,0.18843091299999998,7.7054,11.942278480000002,4.17776,75.218817,0.34575002318131476,12.9279332523,-0.06186746988842353,51.97058808704,12.876372186434672,1.35,0.056361512366497744,66.0166,8.0776043265363,7.626139999999999e-08,3.5249469733260806e-08,114.76549999999999,60.87913484701025,1692.019033,420.80881038194,158.03740000000002,42.109283811800175,1.326888e-05,5.9816729842044925e-06,773.0,773.0
257,0.0,16.39,0.0,16.39,0.0,16.39,16.39,34.44,0.0,0.0,0.0,0.0,0,90.0,1273,1.0,844.0,1175.0,23.0,7.071928068139031,0.17838330975189473,0.2168123197121653,0.06218624210599334,0.043968409614196395,1.8290852402610398,0.0012146908277334237,2.6091404899999997,1.0762399943339847,-0.012909692430661356,-6.677814971400455,0.07324500654171748,0.18843091299999998,7.7054,11.942278480000002,4.17776,75.218817,0.34575002318131476,12.9279332523,-0.06186746988842353,51.97058808704,12.876372186434672,1.35,0.056361512366497744,66.0166,8.0776043265363,7.626139999999999e-08,3.5249469733260806e-08,114.76549999999999,60.87913484701025,1692.019033,420.80881038194,158.03740000000002,42.109283811800175,1.326888e-05,5.9816729842044925e-06,973.0,973.0
258,0.0,16.39,0.0,16.39,0.0,16.39,16.39,34.44,0.0,0.0,0.0,0.0,0,90.0,1473,1.0,648.0,1075.0,27.0,7.071928068139031,0.17838330975189473,0.2168123197121653,0.06218624210599334,0.043968409614196395,1.8290852402610398,0.0012146908277334237,2.6091404899999997,1.0762399943339847,-0.012909692430661356,-6.677814971400455,0.07324500654171748,0.18843091299999998,7.7054,11.942278480000002,4.17776,75.218817,0.34575002318131476,12.9279332523,-0.06186746988842353,51.97058808704,12.876372186434672,1.35,0.056361512366497744,66.0166,8.0776043265363,7.626139999999999e-08,3.5249469733260806e-08,114.76549999999999,60.87913484701025,1692.019033,420.80881038194,158.03740000000002,42.109283811800175,1.326888e-05,5.9816729842044925e-06,1173.0,1173.0
259,0.0,0.0,0.0,0.0,0.0,33.34,33.33,33.33,0.0,0.0,0.0,0.0,1373,0.0,0,0.0,103.0,320.0,49.0,8.52433499271158,-0.024058844934447633,0.04307065304618088,-0.10784834974447731,0.0037611132424675087,12.117169348849314,0.023980229880849052,0.22221111,1.0048230553671782,-0.009133862484849434,-645.6864154450589,0.021955237360259196,0.060002665800000105,8.9999,1.3334666400000001,4.369991000000001,77.663719,0.03584641887838075,1.4378758646999998,-0.0006863740356808125,57.823667113499994,1.718021435521961,1.36667,0.028868956654755654,63.999700000000004,3.000074991563461,7.733559999999999e-08,2.0527256591509803e-08,90.33229999999999,10.01695143586077,1769.0041999999999,41.51014684111492,176.666,5.77379133095115,1.273324e-05,8.327032247649496e-07,-0.0,-0.0
260,0.0,0.0,0.0,0.0,0.0,31.3,31.3,31.3,0.0,0.0,6.0,0.0,1373,0.0,0,0.0,290.0,592.0,54.0,8.157682237316193,-0.23306020783194087,-0.1533434561445224,-0.28713553180896334,0.031553213320757015,2.5884849119333126,0.015623429858530434,1.1372112853594334,1.0815556333949994,-0.010473663899679565,-10.519895993095508,0.06440118087524416,0.1250806963119276,8.6996996996997,7.19962004046088,4.398828828828828,75.36163163163162,0.12602067308848794,3.433719465210956,-0.009663165578990943,57.225855090090086,3.257064718254693,1.3686686686686689,0.02886751345948118,63.21921921921922,4.650521029358325,9.67127127127127e-08,9.354096654303493e-08,86.22922922922922,21.566925162091934,1779.3303303303303,62.59103825393131,172.66266266266265,19.677925012489,1.2485085085085085e-05,1.4117596243052805e-06,-0.0,-0.0
261,0.0,0.0,0.0,0.0,0.0,31.3,31.3,31.3,0.0,0.0,6.0,0.0,1373,0.0,673,1.0,435.0,751.0,49.0,8.157682237316193,-0.23306020783194087,-0.1533434561445224,-0.28713553180896334,0.031553213320757015,2.5884849119333126,0.015623429858530434,1.1372112853594334,1.0815556333949994,-0.010473663899679565,-10.519895993095508,0.06440118087524416,0.1250806963119276,8.6996996996997,7.19962004046088,4.398828828828828,75.36163163163162,0.12602067308848794,3.433719465210956,-0.009663165578990943,57.225855090090086,3.257064718254693,1.3686686686686689,0.02886751345948118,63.21921921921922,4.650521029358325,9.67127127127127e-08,9.354096654303493e-08,86.22922922922922,21.566925162091934,1779.3303303303303,62.59103825393131,172.66266266266265,19.677925012489,1.2485085085085085e-05,1.4117596243052805e-06,373.0,373.0
262,0.0,0.0,0.0,0.0,0.0,31.3,31.3,31.3,0.0,0.0,6.0,0.0,1373,0.0,773,1.0,436.0,769.0,46.0,8.157682237316193,-0.23306020783194087,-0.1533434561445224,-0.28713553180896334,0.031553213320757015,2.5884849119333126,0.015623429858530434,1.1372112853594334,1.0815556333949994,-0.010473663899679565,-10.519895993095508,0.06440118087524416,0.1250806963119276,8.6996996996997,7.19962004046088,4.398828828828828,75.36163163163162,0.12602067308848794,3.433719465210956,-0.009663165578990943,57.225855090090086,3.257064718254693,1.3686686686686689,0.02886751345948118,63.21921921921922,4.650521029358325,9.67127127127127e-08,9.354096654303493e-08,86.22922922922922,21.566925162091934,1779.3303303303303,62.59103825393131,172.66266266266265,19.677925012489,1.2485085085085085e-05,1.4117596243052805e-06,473.0,473.0
263,0.0,0.0,0.0,0.0,0.0,31.3,31.3,31.3,0.0,0.0,6.0,0.0,1373,0.0,1273,1.0,756.0,1054.0,21.0,8.157682237316193,-0.23306020783194087,-0.1533434561445224,-0.28713553180896334,0.031553213320757015,2.5884849119333126,0.015623429858530434,1.1372112853594334,1.0815556333949994,-0.010473663899679565,-10.519895993095508,0.06440118087524416,0.1250806963119276,8.6996996996997,7.19962004046088,4.398828828828828,75.36163163163162,0.12602067308848794,3.433719465210956,-0.009663165578990943,57.225855090090086,3.257064718254693,1.3686686686686689,0.02886751345948118,63.21921921921922,4.650521029358325,9.67127127127127e-08,9.354096654303493e-08,86.22922922922922,21.566925162091934,1779.3303303303303,62.59103825393131,172.66266266266265,19.677925012489,1.2485085085085085e-05,1.4117596243052805e-06,973.0,973.0
264,0.0,0.0,0.0,12.5,12.5,50.0,12.5,12.5,0.0,0.0,0.0,0.0,1273,90.0,0,0.0,1330.0,1400.0,9.0,7.9704758007117436,-0.10333010010486697,-0.026225845602082135,-0.2077209993522036,0.02049411598423164,8.758888388719303,0.006357446087627629,1.203125,1.0336051509434416,-0.011525651318350769,-27.44145263967689,0.04560143787521011,0.11718749999999994,8.0,2.375,4.12125,83.84624999999998,0.15128517322861293,5.188281250000001,-0.010453820944849198,55.99259249999999,2.4536674269568577,1.3875,0.026111648393354583,61.5,3.302891295379082,2.62375e-07,5.37297594025373e-07,76.6,32.57818567413142,1804.875,204.43397467153056,165.0,21.74229226018436,1.2525000000000001e-05,5.141895653267469e-06,-0.0,-0.0
265,0.0,0.0,0.0,12.5,12.5,50.0,12.5,12.5,0.0,0.0,0.0,0.0,1273,90.0,873,0.05,1140.0,1131.0,14.0,7.9704758007117436,-0.10333010010486697,-0.026225845602082135,-0.2077209993522036,0.02049411598423164,8.758888388719303,0.006357446087627629,1.203125,1.0336051509434416,-0.011525651318350769,-27.44145263967689,0.04560143787521011,0.11718749999999994,8.0,2.375,4.12125,83.84624999999998,0.15128517322861293,5.188281250000001,-0.010453820944849198,55.99259249999999,2.4536674269568577,1.3875,0.026111648393354583,61.5,3.302891295379082,2.62375e-07,5.37297594025373e-07,76.6,32.57818567413142,1804.875,204.43397467153056,165.0,21.74229226018436,1.2525000000000001e-05,5.141895653267469e-06,28.650000000000002,1.4325000000000003
266,0.0,0.0,0.0,12.5,12.5,50.0,12.5,12.5,0.0,0.0,0.0,0.0,1273,90.0,873,0.11667,950.0,954.0,22.0,7.9704758007117436,-0.10333010010486697,-0.026225845602082135,-0.2077209993522036,0.02049411598423164,8.758888388719303,0.006357446087627629,1.203125,1.0336051509434416,-0.011525651318350769,-27.44145263967689,0.04560143787521011,0.11718749999999994,8.0,2.375,4.12125,83.84624999999998,0.15128517322861293,5.188281250000001,-0.010453820944849198,55.99259249999999,2.4536674269568577,1.3875,0.026111648393354583,61.5,3.302891295379082,2.62375e-07,5.37297594025373e-07,76.6,32.57818567413142,1804.875,204.43397467153056,165.0,21.74229226018436,1.2525000000000001e-05,5.141895653267469e-06,66.85191,7.7996123396999995
267,0.0,0.0,0.0,12.5,12.5,50.0,12.5,12.5,0.0,0.0,0.0,0.0,1273,90.0,873,0.16667,800.0,849.0,30.0,7.9704758007117436,-0.10333010010486697,-0.026225845602082135,-0.2077209993522036,0.02049411598423164,8.758888388719303,0.006357446087627629,1.203125,1.0336051509434416,-0.011525651318350769,-27.44145263967689,0.04560143787521011,0.11718749999999994,8.0,2.375,4.12125,83.84624999999998,0.15128517322861293,5.188281250000001,-0.010453820944849198,55.99259249999999,2.4536674269568577,1.3875,0.026111648393354583,61.5,3.302891295379082,2.62375e-07,5.37297594025373e-07,76.6,32.57818567413142,1804.875,204.43397467153056,165.0,21.74229226018436,1.2525000000000001e-05,5.141895653267469e-06,95.50191000000001,15.917303339700002
268,0.0,0.0,0.0,12.5,12.5,50.0,12.5,12.5,0.0,0.0,0.0,0.0,1273,90.0,873,1.0,550.0,700.0,51.0,7.9704758007117436,-0.10333010010486697,-0.026225845602082135,-0.2077209993522036,0.02049411598423164,8.758888388719303,0.006357446087627629,1.203125,1.0336051509434416,-0.011525651318350769,-27.44145263967689,0.04560143787521011,0.11718749999999994,8.0,2.375,4.12125,83.84624999999998,0.15128517322861293,5.188281250000001,-0.010453820944849198,55.99259249999999,2.4536674269568577,1.3875,0.026111648393354583,61.5,3.302891295379082,2.62375e-07,5.37297594025373e-07,76.6,32.57818567413142,1804.875,204.43397467153056,165.0,21.74229226018436,1.2525000000000001e-05,5.141895653267469e-06,573.0,573.0
269,0.0,9.09,0.0,30.303,0.0,0.0,30.303,30.304,0.0,0.0,0.0,0.0,1473,78.0,1073,1.0,945.0,1230.0,37.5,7.565725577454065,0.02134626843860632,0.08881340062371834,0.005078190624994465,0.03524517084119865,2.0246579272902583,-0.010074946219761889,2.0752085295000002,1.0763501344995419,-0.010836164935278744,-8.723210783071927,0.06524910744298791,0.16574453113499996,7.848550000000001,9.659827908,4.2263733,83.68133660000001,0.30821257898806725,12.838937029416002,-0.05431457681826928,53.85397405858999,10.673799234722994,1.3560615,0.04770230779385728,64.24231,7.546254289020823,8.093979e-08,3.855062335087102e-08,107.72596,47.74010946081883,1804.8679829999999,398.72332220149394,164.4858,34.72548031924955,1.1584763e-05,6.162444794084092e-06,773.0,773.0
