Repository: jeffwongqy/Accelerated-Design-of-High-Entropy-Alloys-Using-DNN-Based-Multi-Output-Regression

#### _A*STAR Institute of High Performance Computing (IHPC) ARIA Internship Project on Materials Informatics 2024_

# Cloud-Based HEA Property Prediction on AWS

## References
[1] Wang, J., Kwon, H., Kim, H. S., & Lee, B.-J. (2023). A neural network model for high entropy alloy design. Npj Computational Materials, 9(1). https://doi.org/10.1038/s41524-023-01010-x

File: compList_with_descriptors_30May2024.csv (part 6 of 11)
,C,Al,V,Cr,Mn,Fe,Co,Ni,Cu,Mo,Ti,B,Hom_Temp(K),CR(%),Anneal_Temp(K),Anneal_Time(h),YS(Mpa),UTS(Mpa),El(%),Density,Miedema_dH_inter,Miedema_dH_amor,Miedema_dH_ss_min,Yang delta,Yang omega,APE mean,Radii local mismatch,Radii gamma,Configuration entropy,Lambda entropy,Electronegativity delta,Electronegativity local mismatch,VEC mean,Mixing enthalpy,Mean cohesive energy,Shear modulus mean,Shear modulus delta,Shear modulus local mismatch,Shear modulus strength model,mean atomic_mass,std_dev atomic_mass,mean atomic_radius,std_dev atomic_radius,mean mendeleev_no,std_dev mendeleev_no,mean electrical_resistivity,std_dev electrical_resistivity,mean thermal_conductivity,std_dev thermal_conductivity,mean melting_point,std_dev melting_point,mean bulk_modulus,std_dev bulk_modulus,mean coefficient_of_linear_thermal_expansion,std_dev coefficient_of_linear_thermal_expansion,constraint_1,constraint_2
270,0.0,9.09,0.0,30.303,0.0,0.0,30.303,30.304,0.0,0.0,0.0,0.0,1473,78.0,1473,1.0,324.0,800.0,58.3,7.565725577454065,0.02134626843860632,0.08881340062371834,0.005078190624994465,0.03524517084119865,2.0246579272902583,-0.010074946219761889,2.0752085295000002,1.0763501344995419,-0.010836164935278744,-8.723210783071927,0.06524910744298791,0.16574453113499996,7.848550000000001,9.659827908,4.2263733,83.68133660000001,0.30821257898806725,12.838937029416002,-0.05431457681826928,53.85397405858999,10.673799234722994,1.3560615,0.04770230779385728,64.24231,7.546254289020823,8.093979e-08,3.855062335087102e-08,107.72596,47.74010946081883,1804.8679829999999,398.72332220149394,164.4858,34.72548031924955,1.1584763e-05,6.162444794084092e-06,1173.0,1173.0
271,0.0,0.0,0.0,2.3,20.7,42.2,5.9,28.9,0.0,0.0,0.0,0.0,1473,0.0,0,0.0,113.0,372.0,57.4,8.107777670771135,-0.09706769233265113,-0.02411727167932739,-0.2191176121076919,0.0216942403364537,5.450500297285333,0.007757263088077238,1.286341,1.033583563345134,-0.01082983184102442,-23.01085834924397,0.05460691117543041,0.14153842,8.384,3.4424159999999997,4.04707,79.12340999999999,0.08144646997633904,2.32960061,-0.002804602092952288,56.57412672,2.0431589187775567,1.3825999999999998,0.028640198746582825,62.61200000000001,3.5897725870282744,3.67549e-07,6.591355181690908e-07,69.73559999999999,38.71999339821456,1732.5190000000002,155.50270737977823,162.9,27.001613536404253,1.42238e-05,4.859894349620204e-06,-0.0,-0.0
272,0.0,0.0,0.0,2.2,24.1,41.1,5.5,27.1,0.0,0.0,0.0,0.0,1473,0.0,0,0.0,118.0,382.0,57.5,8.07237173616649,-0.0989562788516133,-0.025912477418046028,-0.22028097878411051,0.02274546504874997,5.321602549886145,0.005419828416457684,1.390006,1.0335632386787046,-0.010855564419294073,-20.982767449181587,0.05675688984099444,0.14796546,8.312000000000001,3.5165680000000004,3.99769,79.05509,0.07995384348402709,2.27711611,-0.002708931784822486,56.483515170000004,2.0198401005820137,1.3837000000000002,0.028092420316855864,62.461999999999996,3.536743824640772,4.13746e-07,6.933556519932784e-07,66.98880000000001,40.57820387365305,1723.888,160.47273636042843,160.99,28.266017469815047,1.4533700000000001e-05,5.0807325990977846e-06,-0.0,-0.0
273,0.0,0.0,0.0,2.1,27.0,40.0,5.2,25.7,0.0,0.0,0.0,0.0,1473,0.0,0,0.0,120.0,394.0,59.0,8.044136463324206,-0.0990538109860473,-0.02626011945870276,-0.22043590176737113,0.02349720413040653,5.221762110071807,0.003434859607530647,1.4671720000000001,1.0335458692000665,-0.010842148829172612,-19.637354711394334,0.05834070736803596,0.15258265000000001,8.254000000000001,3.563708,3.95586,78.98079,0.07846278658630243,2.2250153900000003,-0.0026128958587697884,56.411920190000004,2.0004391142909017,1.38455,0.027656027712633105,62.343999999999994,3.493918478586452,4.53091e-07,7.186497304848404e-07,64.667,41.9534528474969,1716.342,164.07103889279284,159.38,29.203754340503,1.4801700000000001e-05,5.243045759231546e-06,-0.0,-0.0
274,0.0,0.0,0.0,2.4,33.9,29.4,5.8,28.5,0.0,0.0,0.0,0.0,1473,0.0,0,0.0,138.0,401.0,57.9,8.045470325633246,-0.11237588232687036,-0.03891057241312436,-0.21967191808034475,0.024472865896484838,4.2875417730883605,-0.0016712421307128013,1.6011780000000004,1.0334963401302781,-0.01113269864638059,-18.587919902444096,0.0637896833804406,0.16824765000000005,8.241000000000001,4.4003760000000005,3.866620000000001,78.52957,0.08318608945281301,2.2101431700000003,-0.0028910473055357086,56.436077965,2.1013454181692457,1.3828500000000001,0.028100202915343975,62.449000000000005,3.6307664937031134,5.44608e-07,7.593182376658602e-07,60.155200000000015,44.85857154776363,1694.7190000000003,170.42070450460287,156.24,31.207509607594467,1.55161e-05,5.473054307693545e-06,-0.0,-0.0
275,0.0,0.0,0.0,2.4,37.6,25.7,5.8,28.5,0.0,0.0,0.0,0.0,1473,0.0,0,0.0,132.0,409.0,57.4,8.029674389900146,-0.11458187558487697,-0.04141588486339755,-0.21870994245812383,0.02480367587969513,3.979229040999647,-0.0042997711015310275,1.6450229999999997,1.0334720200392258,-0.01105245537922337,-17.96497739421153,0.06576647559824216,0.17281196999999998,8.204,4.677136,3.8163000000000005,78.34457,0.0831715401884659,2.13595817,-0.002877387611723334,56.40252063,2.133316221315437,1.38285,0.02822046410612971,62.412,3.673892376276507,5.941879999999999e-07,7.807873377496087e-07,57.4838,46.284271093622394,1683.915,173.30640744692374,154.39,32.19027263972956,1.58824e-05,5.594589409017407e-06,-0.0,-0.0
276,0.0,0.0,0.0,2.1,27.0,40.0,5.2,25.7,0.0,0.0,0.0,0.0,1473,64.0,0,0.0,660.0,760.0,16.0,8.044136463324206,-0.0990538109860473,-0.02626011945870276,-0.22043590176737113,0.02349720413040653,5.221762110071807,0.003434859607530647,1.4671720000000001,1.0335458692000665,-0.010842148829172612,-19.637354711394334,0.05834070736803596,0.15258265000000001,8.254000000000001,3.563708,3.95586,78.98079,0.07846278658630243,2.2250153900000003,-0.0026128958587697884,56.411920190000004,2.0004391142909017,1.38455,0.027656027712633105,62.343999999999994,3.493918478586452,4.53091e-07,7.186497304848404e-07,64.667,41.9534528474969,1716.342,164.07103889279284,159.38,29.203754340503,1.4801700000000001e-05,5.243045759231546e-06,-0.0,-0.0
277,0.0,0.0,0.0,2.1,27.0,40.0,5.2,25.7,0.0,0.0,0.0,0.0,1473,64.0,1173,0.16667,240.0,645.0,58.4,8.044136463324206,-0.0990538109860473,-0.02626011945870276,-0.22043590176737113,0.02349720413040653,5.221762110071807,0.003434859607530647,1.4671720000000001,1.0335458692000665,-0.010842148829172612,-19.637354711394334,0.05834070736803596,0.15258265000000001,8.254000000000001,3.563708,3.95586,78.98079,0.07846278658630243,2.2250153900000003,-0.0026128958587697884,56.411920190000004,2.0004391142909017,1.38455,0.027656027712633105,62.343999999999994,3.493918478586452,4.53091e-07,7.186497304848404e-07,64.667,41.9534528474969,1716.342,164.07103889279284,159.38,29.203754340503,1.4801700000000001e-05,5.243045759231546e-06,145.50291,24.2509700097
278,0.0,0.0,0.0,25.0,25.0,25.0,0.0,25.0,0.0,0.0,0.0,0.0,0,0.0,0,0.0,269.0,499.0,36.1,7.8369619603680105,-0.11921726116798502,-0.03917611667814162,-0.17204602835531674,0.02231096129095438,5.213916515138929,-0.011406117078171936,1.5625,1.0334520527468065,-0.011525651318350769,-23.154153677855373,0.058987415231091654,0.15812499999999996,7.75,4.0,3.9350000000000005,87.4475,0.1950698692874745,8.121875000000001,-0.01842897675908776,55.36813625,2.7592501999497823,1.3875,0.02499999999999991,61.25,4.193248541803042,4.3475000000000005e-07,6.705427528005453e-07,68.2,40.71396156930282,1809.5,275.86530529710814,157.5,26.299556396765833,1.2950000000000001e-05,6.901449123191447e-06,-0.0,-0.0
279,0.0,0.0,0.0,25.0,25.0,25.0,0.0,25.0,0.0,0.0,0.0,0.0,0,0.0,1173,2.0,365.0,639.0,49.6,7.8369619603680105,-0.11921726116798502,-0.03917611667814162,-0.17204602835531674,0.02231096129095438,5.213916515138929,-0.011406117078171936,1.5625,1.0334520527468065,-0.011525651318350769,-23.154153677855373,0.058987415231091654,0.15812499999999996,7.75,4.0,3.9350000000000005,87.4475,0.1950698692874745,8.121875000000001,-0.01842897675908776,55.36813625,2.7592501999497823,1.3875,0.02499999999999991,61.25,4.193248541803042,4.3475000000000005e-07,6.705427528005453e-07,68.2,40.71396156930282,1809.5,275.86530529710814,157.5,26.299556396765833,1.2950000000000001e-05,6.901449123191447e-06,1746.0,3492.0
280,0.0,0.0,0.0,25.0,25.0,25.0,0.0,25.0,0.0,0.0,0.0,0.0,0,0.0,1373,2.0,398.0,702.0,60.2,7.8369619603680105,-0.11921726116798502,-0.03917611667814162,-0.17204602835531674,0.02231096129095438,5.213916515138929,-0.011406117078171936,1.5625,1.0334520527468065,-0.011525651318350769,-23.154153677855373,0.058987415231091654,0.15812499999999996,7.75,4.0,3.9350000000000005,87.4475,0.1950698692874745,8.121875000000001,-0.01842897675908776,55.36813625,2.7592501999497823,1.3875,0.02499999999999991,61.25,4.193248541803042,4.3475000000000005e-07,6.705427528005453e-07,68.2,40.71396156930282,1809.5,275.86530529710814,157.5,26.299556396765833,1.2950000000000001e-05,6.901449123191447e-06,2146.0,4292.0
281,0.0,0.0,0.0,25.0,0.0,25.0,25.0,25.0,0.0,0.0,0.0,0.0,1473,0.0,0,0.0,165.0,453.0,68.8,8.175043328498912,-0.11553797767079824,-0.03368432736515862,-0.15548570275319482,0.016296860180307,5.752836761366146,0.006388040617826579,1.0,1.0240199430008805,-0.011525651318350769,-43.39678913154769,0.04194097300940812,0.11374999999999996,8.25,3.75,4.3025,87.4225,0.19530938435632914,8.128125,-0.0184711345798068,56.36692375,3.2339214855841685,1.375,0.028867513459481187,62.25,4.272001872658765,8.974999999999999e-08,2.995969514753669e-08,91.25,8.381527307120106,1871.75,208.27605879377177,172.5,9.574271077563381,1.0775e-05,3.975235842060192e-06,-0.0,-0.0
282,0.0,4.0,0.0,23.5,0.0,23.5,23.5,23.5,0.0,0.0,2.0,0.0,1473,0.0,0,0.0,226.0,503.0,68.8,7.755953520390184,-0.0970539475981836,-0.02005425935922032,-0.13954106080757422,0.03180705540873607,3.2446857098641626,-0.0009384264870244164,1.7210000000000003,1.081312205124603,-0.013038638949031933,-12.887994101572767,0.06068749850668468,0.15177749999999998,7.954999999999999,7.3763,4.27695,84.02754999999999,0.25435025527537297,10.383464250000001,-0.036706293921500883,55.021509869,7.312001418599188,1.3705,0.03937404315966815,62.735,5.977349150722548,9.344500000000001e-08,5.8963585217280165e-08,95.615,35.01836522048428,1835.6038,288.2913826753664,167.39,25.08838833888698,1.1224499999999999e-05,4.6922466830400195e-06,-0.0,-0.0
283,0.0,4.0,0.0,23.5,0.0,23.5,23.5,23.5,0.0,0.0,2.0,0.0,1473,30.0,1273,2.0,645.0,1094.0,39.0,7.755953520390184,-0.0970539475981836,-0.02005425935922032,-0.13954106080757422,0.03180705540873607,3.2446857098641626,-0.0009384264870244164,1.7210000000000003,1.081312205124603,-0.013038638949031933,-12.887994101572767,0.06068749850668468,0.15177749999999998,7.954999999999999,7.3763,4.27695,84.02754999999999,0.25435025527537297,10.383464250000001,-0.036706293921500883,55.021509869,7.312001418599188,1.3705,0.03937404315966815,62.735,5.977349150722548,9.344500000000001e-08,5.8963585217280165e-08,95.615,35.01836522048428,1835.6038,288.2913826753664,167.39,25.08838833888698,1.1224499999999999e-05,4.6922466830400195e-06,1946.0,3892.0
284,0.0,9.09,0.0,18.182,0.0,18.182,18.182,18.182,18.182,0.0,0.0,0.0,1273,80.0,0,0.0,1283.0,1357.0,8.3,7.621747852094131,0.30083233532086834,0.32696986094153113,0.12023500382074691,0.035656993133262774,16.3674495408083,-0.0014554792605652714,1.9337902467999997,1.076467518623547,-0.014697116487132183,-11.559597211013667,0.06825626759561854,0.18396456689999996,8.272780000000001,1.520233384,4.0718250000000005,74.2032034,0.356268484868288,14.219808269387999,-0.06503915301251836,55.00109188364,10.533745922520884,1.359092,0.04582446070140246,65.63622,7.330630836277427,7.085498399999999e-08,4.1850793862140335e-08,160.45379999999997,132.27389280047896,1693.0085044,380.68763136951213,157.819,32.50125652924994,1.2936262000000001e-05,5.356910904050319e-06,-0.0,-0.0
285,0.0,9.09,0.0,18.182,0.0,18.182,18.182,18.182,18.182,0.0,0.0,0.0,1273,80.0,1173,0.16667,1019.0,1045.0,15.7,7.621747852094131,0.30083233532086834,0.32696986094153113,0.12023500382074691,0.035656993133262774,16.3674495408083,-0.0014554792605652714,1.9337902467999997,1.076467518623547,-0.014697116487132183,-11.559597211013667,0.06825626759561854,0.18396456689999996,8.272780000000001,1.520233384,4.0718250000000005,74.2032034,0.356268484868288,14.219808269387999,-0.06503915301251836,55.00109188364,10.533745922520884,1.359092,0.04582446070140246,65.63622,7.330630836277427,7.085498399999999e-08,4.1850793862140335e-08,160.45379999999997,132.27389280047896,1693.0085044,380.68763136951213,157.819,32.50125652924994,1.2936262000000001e-05,5.356910904050319e-06,145.50291,24.2509700097
286,0.0,9.09,0.0,18.182,0.0,18.182,18.182,18.182,18.182,0.0,0.0,0.0,1273,80.0,1173,0.5,956.0,988.0,18.5,7.621747852094131,0.30083233532086834,0.32696986094153113,0.12023500382074691,0.035656993133262774,16.3674495408083,-0.0014554792605652714,1.9337902467999997,1.076467518623547,-0.014697116487132183,-11.559597211013667,0.06825626759561854,0.18396456689999996,8.272780000000001,1.520233384,4.0718250000000005,74.2032034,0.356268484868288,14.219808269387999,-0.06503915301251836,55.00109188364,10.533745922520884,1.359092,0.04582446070140246,65.63622,7.330630836277427,7.085498399999999e-08,4.1850793862140335e-08,160.45379999999997,132.27389280047896,1693.0085044,380.68763136951213,157.819,32.50125652924994,1.2936262000000001e-05,5.356910904050319e-06,436.5,218.25
287,0.0,9.09,0.0,18.182,0.0,18.182,18.182,18.182,18.182,0.0,0.0,0.0,1273,80.0,1173,1.0,793.0,870.0,21.5,7.621747852094131,0.30083233532086834,0.32696986094153113,0.12023500382074691,0.035656993133262774,16.3674495408083,-0.0014554792605652714,1.9337902467999997,1.076467518623547,-0.014697116487132183,-11.559597211013667,0.06825626759561854,0.18396456689999996,8.272780000000001,1.520233384,4.0718250000000005,74.2032034,0.356268484868288,14.219808269387999,-0.06503915301251836,55.00109188364,10.533745922520884,1.359092,0.04582446070140246,65.63622,7.330630836277427,7.085498399999999e-08,4.1850793862140335e-08,160.45379999999997,132.27389280047896,1693.0085044,380.68763136951213,157.819,32.50125652924994,1.2936262000000001e-05,5.356910904050319e-06,873.0,873.0
288,0.0,9.09,0.0,18.182,0.0,18.182,18.182,18.182,18.182,0.0,0.0,0.0,1273,80.0,1173,5.0,608.0,749.0,28.1,7.621747852094131,0.30083233532086834,0.32696986094153113,0.12023500382074691,0.035656993133262774,16.3674495408083,-0.0014554792605652714,1.9337902467999997,1.076467518623547,-0.014697116487132183,-11.559597211013667,0.06825626759561854,0.18396456689999996,8.272780000000001,1.520233384,4.0718250000000005,74.2032034,0.356268484868288,14.219808269387999,-0.06503915301251836,55.00109188364,10.533745922520884,1.359092,0.04582446070140246,65.63622,7.330630836277427,7.085498399999999e-08,4.1850793862140335e-08,160.45379999999997,132.27389280047896,1693.0085044,380.68763136951213,157.819,32.50125652924994,1.2936262000000001e-05,5.356910904050319e-06,4365.0,21825.0
289,0.0,0.0,0.0,20.0,10.0,40.0,20.0,10.0,0.0,0.0,0.0,0.0,1473,70.0,873,0.5,1060.0,1084.0,27.5,7.972468402282454,-0.111206165394551,-0.032347654839057945,-0.18168392286690546,0.020504731861198756,8.266242016385128,0.0028263534191851902,1.2600000000000002,1.0335885783897696,-0.012228301672142033,-29.08425578063618,0.045728428646933515,0.12149999999999996,7.899999999999999,2.7200000000000006,4.145999999999999,86.38899999999998,0.17771667129321062,6.973100000000001,-0.015151375202471824,55.8870035,2.7904340970041392,1.385,0.026635680195171558,61.3,3.4110313887642745,2.2859999999999997e-07,4.701440837227024e-07,80.68,29.68577783056064,1838.7,220.7175338067407,166.0,19.590400296670403,1.181e-05,5.1814247231974875e-06,286.5,143.25
290,0.0,0.0,0.0,20.0,10.0,40.0,20.0,10.0,0.0,0.0,0.0,0.0,1473,70.0,973,0.5,589.0,865.0,69.1,7.972468402282454,-0.111206165394551,-0.032347654839057945,-0.18168392286690546,0.020504731861198756,8.266242016385128,0.0028263534191851902,1.2600000000000002,1.0335885783897696,-0.012228301672142033,-29.08425578063618,0.045728428646933515,0.12149999999999996,7.899999999999999,2.7200000000000006,4.145999999999999,86.38899999999998,0.17771667129321062,6.973100000000001,-0.015151375202471824,55.8870035,2.7904340970041392,1.385,0.026635680195171558,61.3,3.4110313887642745,2.2859999999999997e-07,4.701440837227024e-07,80.68,29.68577783056064,1838.7,220.7175338067407,166.0,19.590400296670403,1.181e-05,5.1814247231974875e-06,336.5,168.25
291,0.0,0.0,0.0,20.0,10.0,40.0,20.0,10.0,0.0,0.0,0.0,0.0,1473,70.0,1073,0.5,375.0,785.0,77.5,7.972468402282454,-0.111206165394551,-0.032347654839057945,-0.18168392286690546,0.020504731861198756,8.266242016385128,0.0028263534191851902,1.2600000000000002,1.0335885783897696,-0.012228301672142033,-29.08425578063618,0.045728428646933515,0.12149999999999996,7.899999999999999,2.7200000000000006,4.145999999999999,86.38899999999998,0.17771667129321062,6.973100000000001,-0.015151375202471824,55.8870035,2.7904340970041392,1.385,0.026635680195171558,61.3,3.4110313887642745,2.2859999999999997e-07,4.701440837227024e-07,80.68,29.68577783056064,1838.7,220.7175338067407,166.0,19.590400296670403,1.181e-05,5.1814247231974875e-06,386.5,193.25
292,0.5,0.0,0.0,19.9,19.9,19.9,19.9,19.9,0.0,0.0,0.0,0.0,1473,86.0,1373,1.0,225.0,655.0,38.0,8.005823811325513,-0.14020545036515525,-0.054949858533494746,-0.17562889262880477,0.035930583173549246,4.779029414212984,-0.0023808793118114996,1.7565729999999997,1.3474556065609071,-0.013575679424241966,-10.515575401013292,0.06053964129125211,0.16127954999999988,7.980000000000001,5.145344,4.04272,87.07229000000001,0.3478992353313835,8.82259535,-0.03007059732544742,55.86079575999998,4.498778708921793,1.3766,0.06010743070375281,61.965999999999994,4.629069867823455,4.08001e-07,9.690712343889376e-07,74.88719999999999,38.226606041202245,1811.1940000000002,285.9674433568437,161.355,26.80702567071128,1.29307e-05,5.972444790384717e-06,1073.0,1073.0
293,0.0,2.44,0.0,24.39,0.0,24.39,24.39,24.39,0.0,0.0,0.0,0.0,0,0.0,0,0.0,199.0,531.0,60.0,7.983333866848415,-0.05932139935335714,0.02005463246794021,-0.10214786505760214,0.023847131615190344,4.470149288372635,0.0034155453639007826,1.2969626399999998,1.0766564146830375,-0.012198051778902201,-21.44954950222433,0.048009424804096285,0.12659629499999997,8.1219,5.045120280000001,4.280235,85.93818699999999,0.22458729330852775,9.184407423300001,-0.02744102441496731,55.649920352340004,6.086406138803922,1.37195,0.03590595588703118,62.6831,5.233194327555127,8.82189e-08,3.139433280015182e-08,94.7575,26.7115137116221,1848.855968,263.0701303061024,170.1454,19.473166872877574,1.1075730000000002e-05,4.464734368230623e-06,-0.0,-0.0
294,0.0,2.44,0.0,24.39,0.0,24.39,24.39,24.39,0.0,0.0,0.0,0.0,0,62.5,1073,1.0,366.0,715.0,46.0,7.983333866848415,-0.05932139935335714,0.02005463246794021,-0.10214786505760214,0.023847131615190344,4.470149288372635,0.0034155453639007826,1.2969626399999998,1.0766564146830375,-0.012198051778902201,-21.44954950222433,0.048009424804096285,0.12659629499999997,8.1219,5.045120280000001,4.280235,85.93818699999999,0.22458729330852775,9.184407423300001,-0.02744102441496731,55.649920352340004,6.086406138803922,1.37195,0.03590595588703118,62.6831,5.233194327555127,8.82189e-08,3.139433280015182e-08,94.7575,26.7115137116221,1848.855968,263.0701303061024,170.1454,19.473166872877574,1.1075730000000002e-05,4.464734368230623e-06,773.0,773.0
295,0.0,3.125,0.0,31.25,0.0,0.0,31.25,31.25,0.0,3.125,0.0,0.0,1473,80.0,0,0.0,1367.0,1493.0,16.9,8.111059785090067,-0.05457941792136508,0.02315922429641286,-0.05544256341173759,0.029627764224354272,3.035945673938304,-0.0067365730792599,1.740234375,1.0764491186963203,-0.010866916611671463,-12.379655936509202,0.05537089689739916,0.14057617187499996,8.09375,6.77734375,4.3596875,88.2528125,0.25175726019930694,10.853037109375,-0.03466870307432851,56.84839026875,11.006187542570245,1.365625,0.04059802268563549,63.0,6.202492573749994,8.350000000000001e-08,3.632539918622756e-08,100.75,30.433980134290756,1893.4209375,375.3567404311785,172.0625,26.040560733672763,1.0653125000000001e-05,5.370277026956839e-06,-0.0,-0.0
296,0.0,3.125,0.0,31.25,0.0,0.0,31.25,31.25,0.0,3.125,0.0,0.0,1473,80.0,998,1.0,1101.0,1307.0,22.1,8.111059785090067,-0.05457941792136508,0.02315922429641286,-0.05544256341173759,0.029627764224354272,3.035945673938304,-0.0067365730792599,1.740234375,1.0764491186963203,-0.010866916611671463,-12.379655936509202,0.05537089689739916,0.14057617187499996,8.09375,6.77734375,4.3596875,88.2528125,0.25175726019930694,10.853037109375,-0.03466870307432851,56.84839026875,11.006187542570245,1.365625,0.04059802268563549,63.0,6.202492573749994,8.350000000000001e-08,3.632539918622756e-08,100.75,30.433980134290756,1893.4209375,375.3567404311785,172.0625,26.040560733672763,1.0653125000000001e-05,5.370277026956839e-06,698.0,698.0
297,0.0,3.125,0.0,31.25,0.0,0.0,31.25,31.25,0.0,3.125,0.0,0.0,1473,80.0,1023,1.0,842.0,1201.0,38.0,8.111059785090067,-0.05457941792136508,0.02315922429641286,-0.05544256341173759,0.029627764224354272,3.035945673938304,-0.0067365730792599,1.740234375,1.0764491186963203,-0.010866916611671463,-12.379655936509202,0.05537089689739916,0.14057617187499996,8.09375,6.77734375,4.3596875,88.2528125,0.25175726019930694,10.853037109375,-0.03466870307432851,56.84839026875,11.006187542570245,1.365625,0.04059802268563549,63.0,6.202492573749994,8.350000000000001e-08,3.632539918622756e-08,100.75,30.433980134290756,1893.4209375,375.3567404311785,172.0625,26.040560733672763,1.0653125000000001e-05,5.370277026956839e-06,723.0,723.0
298,0.0,3.125,0.0,31.25,0.0,0.0,31.25,31.25,0.0,3.125,0.0,0.0,1473,80.0,1073,1.0,757.0,1170.0,46.1,8.111059785090067,-0.05457941792136508,0.02315922429641286,-0.05544256341173759,0.029627764224354272,3.035945673938304,-0.0067365730792599,1.740234375,1.0764491186963203,-0.010866916611671463,-12.379655936509202,0.05537089689739916,0.14057617187499996,8.09375,6.77734375,4.3596875,88.2528125,0.25175726019930694,10.853037109375,-0.03466870307432851,56.84839026875,11.006187542570245,1.365625,0.04059802268563549,63.0,6.202492573749994,8.350000000000001e-08,3.632539918622756e-08,100.75,30.433980134290756,1893.4209375,375.3567404311785,172.0625,26.040560733672763,1.0653125000000001e-05,5.370277026956839e-06,773.0,773.0
299,0.0,3.125,0.0,31.25,0.0,0.0,31.25,31.25,0.0,3.125,0.0,0.0,1473,80.0,1173,1.0,661.0,1048.0,48.0,8.111059785090067,-0.05457941792136508,0.02315922429641286,-0.05544256341173759,0.029627764224354272,3.035945673938304,-0.0067365730792599,1.740234375,1.0764491186963203,-0.010866916611671463,-12.379655936509202,0.05537089689739916,0.14057617187499996,8.09375,6.77734375,4.3596875,88.2528125,0.25175726019930694,10.853037109375,-0.03466870307432851,56.84839026875,11.006187542570245,1.365625,0.04059802268563549,63.0,6.202492573749994,8.350000000000001e-08,3.632539918622756e-08,100.75,30.433980134290756,1893.4209375,375.3567404311785,172.0625,26.040560733672763,1.0653125000000001e-05,5.370277026956839e-06,873.0,873.0
300,0.0,6.96,0.0,23.26,0.0,23.26,23.26,23.26,0.0,0.0,0.0,0.0,1373,90.0,1073,1.0,860.0,1050.0,48.0,7.6389925372473595,0.044866770579989515,0.1106650119098441,-0.021950760484724264,0.0328725523949021,3.1903405543666876,-0.0020937323153076056,1.8046038399999993,1.076514547606877,-0.01282360766227281,-11.867066329558655,0.05710435689370857,0.14832901999999992,7.884600000000002,7.26102768,4.23899,83.18855799999999,0.2717039959059173,10.975323574799997,-0.04209752926880706,54.32170094355999,9.00970842465208,1.3663,0.04523270509834377,63.4854,6.523173469615486,8.538259999999998e-08,3.364090802803955e-08,101.25499999999998,42.204857540335325,1806.4457119999997,334.7780427786305,165.78359999999998,29.265859999823533,1.1632819999999996e-05,5.176053041614405e-06,773.0,773.0
301,0.0,6.96,0.0,23.26,0.0,23.26,23.26,23.26,0.0,0.0,0.0,0.0,1373,90.0,1173,1.0,690.0,930.0,51.0,7.6389925372473595,0.044866770579989515,0.1106650119098441,-0.021950760484724264,0.0328725523949021,3.1903405543666876,-0.0020937323153076056,1.8046038399999993,1.076514547606877,-0.01282360766227281,-11.867066329558655,0.05710435689370857,0.14832901999999992,7.884600000000002,7.26102768,4.23899,83.18855799999999,0.2717039959059173,10.975323574799997,-0.04209752926880706,54.32170094355999,9.00970842465208,1.3663,0.04523270509834377,63.4854,6.523173469615486,8.538259999999998e-08,3.364090802803955e-08,101.25499999999998,42.204857540335325,1806.4457119999997,334.7780427786305,165.78359999999998,29.265859999823533,1.1632819999999996e-05,5.176053041614405e-06,873.0,873.0
302,0.0,6.96,0.0,23.26,0.0,23.26,23.26,23.26,0.0,0.0,0.0,0.0,1373,90.0,1273,1.0,550.0,800.0,64.0,7.6389925372473595,0.044866770579989515,0.1106650119098441,-0.021950760484724264,0.0328725523949021,3.1903405543666876,-0.0020937323153076056,1.8046038399999993,1.076514547606877,-0.01282360766227281,-11.867066329558655,0.05710435689370857,0.14832901999999992,7.884600000000002,7.26102768,4.23899,83.18855799999999,0.2717039959059173,10.975323574799997,-0.04209752926880706,54.32170094355999,9.00970842465208,1.3663,0.04523270509834377,63.4854,6.523173469615486,8.538259999999998e-08,3.364090802803955e-08,101.25499999999998,42.204857540335325,1806.4457119999997,334.7780427786305,165.78359999999998,29.265859999823533,1.1632819999999996e-05,5.176053041614405e-06,973.0,973.0
303,0.0,6.96,0.0,23.26,0.0,23.26,23.26,23.26,0.0,0.0,0.0,0.0,1373,90.0,1373,1.0,195.0,590.0,93.5,7.6389925372473595,0.044866770579989515,0.1106650119098441,-0.021950760484724264,0.0328725523949021,3.1903405543666876,-0.0020937323153076056,1.8046038399999993,1.076514547606877,-0.01282360766227281,-11.867066329558655,0.05710435689370857,0.14832901999999992,7.884600000000002,7.26102768,4.23899,83.18855799999999,0.2717039959059173,10.975323574799997,-0.04209752926880706,54.32170094355999,9.00970842465208,1.3663,0.04523270509834377,63.4854,6.523173469615486,8.538259999999998e-08,3.364090802803955e-08,101.25499999999998,42.204857540335325,1806.4457119999997,334.7780427786305,165.78359999999998,29.265859999823533,1.1632819999999996e-05,5.176053041614405e-06,1073.0,1073.0
304,0.0,6.96,0.0,23.26,0.0,23.26,23.26,23.26,0.0,0.0,0.0,0.0,1373,90.0,1323,1.0,260.0,620.0,86.0,7.6389925372473595,0.044866770579989515,0.1106650119098441,-0.021950760484724264,0.0328725523949021,3.1903405543666876,-0.0020937323153076056,1.8046038399999993,1.076514547606877,-0.01282360766227281,-11.867066329558655,0.05710435689370857,0.14832901999999992,7.884600000000002,7.26102768,4.23899,83.18855799999999,0.2717039959059173,10.975323574799997,-0.04209752926880706,54.32170094355999,9.00970842465208,1.3663,0.04523270509834377,63.4854,6.523173469615486,8.538259999999998e-08,3.364090802803955e-08,101.25499999999998,42.204857540335325,1806.4457119999997,334.7780427786305,165.78359999999998,29.265859999823533,1.1632819999999996e-05,5.176053041614405e-06,1023.0,1023.0
305,0.0,6.96,0.0,23.26,0.0,23.26,23.26,23.26,0.0,0.0,0.0,0.0,1373,90.0,973,1.0,1189.0,1245.0,13.0,7.6389925372473595,0.044866770579989515,0.1106650119098441,-0.021950760484724264,0.0328725523949021,3.1903405543666876,-0.0020937323153076056,1.8046038399999993,1.076514547606877,-0.01282360766227281,-11.867066329558655,0.05710435689370857,0.14832901999999992,7.884600000000002,7.26102768,4.23899,83.18855799999999,0.2717039959059173,10.975323574799997,-0.04209752926880706,54.32170094355999,9.00970842465208,1.3663,0.04523270509834377,63.4854,6.523173469615486,8.538259999999998e-08,3.364090802803955e-08,101.25499999999998,42.204857540335325,1806.4457119999997,334.7780427786305,165.78359999999998,29.265859999823533,1.1632819999999996e-05,5.176053041614405e-06,673.0,673.0
306,0.0,6.96,0.0,23.26,0.0,23.26,23.26,23.26,0.0,0.0,0.0,0.0,1373,90.0,0,0.0,1265.0,1395.0,13.5,7.6389925372473595,0.044866770579989515,0.1106650119098441,-0.021950760484724264,0.0328725523949021,3.1903405543666876,-0.0020937323153076056,1.8046038399999993,1.076514547606877,-0.01282360766227281,-11.867066329558655,0.05710435689370857,0.14832901999999992,7.884600000000002,7.26102768,4.23899,83.18855799999999,0.2717039959059173,10.975323574799997,-0.04209752926880706,54.32170094355999,9.00970842465208,1.3663,0.04523270509834377,63.4854,6.523173469615486,8.538259999999998e-08,3.364090802803955e-08,101.25499999999998,42.204857540335325,1806.4457119999997,334.7780427786305,165.78359999999998,29.265859999823533,1.1632819999999996e-05,5.176053041614405e-06,-0.0,-0.0
307,0.0,16.67,0.0,16.67,0.0,33.33,0.0,33.33,0.0,0.0,0.0,0.0,0,0.0,0,0.0,780.0,1228.0,17.0,6.908329704723696,0.18562689855166284,0.22503593780819123,0.0529314907490134,0.04423374849132118,1.6898361222754026,0.0008251115667685168,2.6392110800000004,1.0762297876443723,-0.011055188559618507,-5.650132934558839,0.07141826399332446,0.1847354424,7.499699999999999,11.11228876,4.154959,76.071224,0.34619593753840483,13.2360252404,-0.06256915577183995,51.341221074619995,13.09064112488846,1.35833,0.06279112077446733,65.5003,8.69405530670176,8.29994e-08,3.6876356148259035e-08,111.8386,65.1360866282894,1698.564149,441.4053266156761,155.9962,42.86171990898956,1.3066759999999999e-05,6.278557054251269e-06,-0.0,-0.0
308,0.0,16.665,0.0,16.665,0.0,16.67,16.67,33.33,0.0,0.0,0.0,0.0,0,0.0,0,0.0,545.0,1074.0,16.7,7.044328471950834,0.18148411025482353,0.21956742111075167,0.06674004036832379,0.04423002290404719,1.829139242981715,0.0008320232575561359,2.6387444325000002,1.07623001228295,-0.012975938351821665,-6.632915200439394,0.07345360671791452,0.189435221675,7.66675,11.998966659999999,4.1733495000000005,75.2220415,0.3486239967776268,13.091598971924999,-0.06276417883536649,51.85765879918999,12.91335015058082,1.3500025,0.05669284869028076,65.99964999999999,8.123688920814352,7.63337e-08,3.5450905017885905e-08,115.16415,61.134418563982884,1691.4214755,423.23984887719604,157.6684,42.23043265303069,1.3266580000000001e-05,6.016667779359666e-06,-0.0,-0.0
309,0.0,16.39,0.0,16.39,0.0,16.39,16.39,34.44,0.0,0.0,0.0,0.0,0,0.0,0,0.0,545.0,1050.0,17.6,7.071928068139031,0.17838330975189473,0.2168123197121653,0.06218624210599334,0.043968409614196395,1.8290852402610398,0.0012146908277334237,2.6091404899999997,1.0762399943339847,-0.012909692430661356,-6.677814971400455,0.07324500654171748,0.18843091299999998,7.7054,11.942278480000002,4.17776,75.218817,0.34575002318131476,12.9279332523,-0.06186746988842353,51.97058808704,12.876372186434672,1.35,0.056361512366497744,66.0166,8.0776043265363,7.626139999999999e-08,3.5249469733260806e-08,114.76549999999999,60.87913484701025,1692.019033,420.80881038194,158.03740000000002,42.109283811800175,1.326888e-05,5.9816729842044925e-06,-0.0,-0.0
310,0.0,16.13,0.0,16.13,0.0,16.13,16.13,35.48,0.0,0.0,0.0,0.0,0,0.0,0,0.0,545.0,1124.0,20.3,7.098067197743327,0.17548642253200677,0.21423929626043264,0.057914691921101366,0.04371696231851358,1.8292974381138716,0.0015764506545697975,2.5807516099999996,1.0762494551727335,-0.012843505588406976,-6.720222067999402,0.07303149235168031,0.187412857,7.7418,11.88368072,4.18192,75.216139,0.3430090133877218,12.7716564147,-0.061015537015469565,52.07723427968,12.841779298522495,1.35,0.056053717727297316,66.03219999999999,8.034712081989571,7.619379999999999e-08,3.5062220115535285e-08,114.38849999999998,60.641155222710495,1692.5898109999998,418.5420968389147,158.3858,41.99591318118038,1.3270959999999998e-05,5.949035894050857e-06,-0.0,-0.0
311,0.0,12.28,0.0,17.54,0.0,35.1,17.54,17.54,0.0,0.0,0.0,0.0,0,0.0,0,0.0,866.0,1223.0,7.9,7.204225332189049,0.15697222214625658,0.20340061254437422,0.04003861806251536,0.04050950976854669,2.5920473298891746,-0.005464535058145181,2.27133184,1.0764050395319065,-0.012811634250451029,-7.807114642459697,0.06272609718045968,0.16025073999999997,7.561399999999999,8.629217120000002,4.186494,78.91579,0.3085062478574547,11.86652729,-0.05233427499218263,52.66674864308,11.279846542594981,1.36404,0.05522840740429816,64.2102,7.6241513137583095,8.38442e-08,3.4941791523347935e-08,106.92699999999999,55.27651168089197,1745.861516,387.83813847925643,160.2108,36.79766967696307,1.24685e-05,5.618155232105207e-06,-0.0,-0.0
312,0.0,0.0,0.0,15.0,0.0,20.0,35.0,20.0,0.0,10.0,0.0,0.0,1473,0.0,0,0.0,350.0,720.0,21.9,8.589836916678417,-0.1425653780045326,-0.0567971929649423,-0.15598090527605185,0.03334024622142385,6.454014103049065,-0.000360723389711437,1.8075,1.0670001854409532,-0.01268749170113598,-11.41400781459362,0.041403293515989224,0.11057499999999995,8.250000000000002,3.8200000000000007,4.5775000000000015,87.14600000000002,0.1950683517151028,8.0237,-0.017105626394375684,60.92771325,13.629535481229567,1.3775,0.038241578166356954,62.15,4.266835168241348,7.994999999999998e-08,2.8620745252762546e-08,97.2,17.927231267405258,1943.2,400.48134437142323,180.0,20.769510081357428,1.0805e-05,3.971709597161279e-06,-0.0,-0.0
313,0.0,0.0,0.0,15.0,0.0,20.0,35.0,20.0,0.0,10.0,0.0,0.0,1473,70.0,1123,0.16667,1212.0,1360.0,14.9,8.589836916678417,-0.1425653780045326,-0.0567971929649423,-0.15598090527605185,0.03334024622142385,6.454014103049065,-0.000360723389711437,1.8075,1.0670001854409532,-0.01268749170113598,-11.41400781459362,0.041403293515989224,0.11057499999999995,8.250000000000002,3.8200000000000007,4.5775000000000015,87.14600000000002,0.1950683517151028,8.0237,-0.017105626394375684,60.92771325,13.629535481229567,1.3775,0.038241578166356954,62.15,4.266835168241348,7.994999999999998e-08,2.8620745252762546e-08,97.2,17.927231267405258,1943.2,400.48134437142323,180.0,20.769510081357428,1.0805e-05,3.971709597161279e-06,137.16941,22.8620255647
314,0.0,0.0,0.0,15.0,0.0,20.0,35.0,20.0,0.0,10.0,0.0,0.0,1473,70.0,1173,0.16667,1028.0,1249.0,18.3,8.589836916678417,-0.1425653780045326,-0.0567971929649423,-0.15598090527605185,0.03334024622142385,6.454014103049065,-0.000360723389711437,1.8075,1.0670001854409532,-0.01268749170113598,-11.41400781459362,0.041403293515989224,0.11057499999999995,8.250000000000002,3.8200000000000007,4.5775000000000015,87.14600000000002,0.1950683517151028,8.0237,-0.017105626394375684,60.92771325,13.629535481229567,1.3775,0.038241578166356954,62.15,4.266835168241348,7.994999999999998e-08,2.8620745252762546e-08,97.2,17.927231267405258,1943.2,400.48134437142323,180.0,20.769510081357428,1.0805e-05,3.971709597161279e-06,145.50291,24.2509700097
315,0.0,0.0,0.0,15.0,0.0,20.0,35.0,20.0,0.0,10.0,0.0,0.0,1473,70.0,1273,0.16667,879.0,1194.0,25.4,8.589836916678417,-0.1425653780045326,-0.0567971929649423,-0.15598090527605185,0.03334024622142385,6.454014103049065,-0.000360723389711437,1.8075,1.0670001854409532,-0.01268749170113598,-11.41400781459362,0.041403293515989224,0.11057499999999995,8.250000000000002,3.8200000000000007,4.5775000000000015,87.14600000000002,0.1950683517151028,8.0237,-0.017105626394375684,60.92771325,13.629535481229567,1.3775,0.038241578166356954,62.15,4.266835168241348,7.994999999999998e-08,2.8620745252762546e-08,97.2,17.927231267405258,1943.2,400.48134437142323,180.0,20.769510081357428,1.0805e-05,3.971709597161279e-06,162.16991000000002,27.028858899700005
316,0.0,0.0,0.0,25.0,0.0,25.0,25.0,25.0,0.0,0.0,0.0,0.0,0,0.0,0,0.0,155.0,472.4,58.9,8.175043328498912,-0.11553797767079824,-0.03368432736515862,-0.15548570275319482,0.016296860180307,5.752836761366146,0.006388040617826579,1.0,1.0240199430008805,-0.011525651318350769,-43.39678913154769,0.04194097300940812,0.11374999999999996,8.25,3.75,4.3025,87.4225,0.19530938435632914,8.128125,-0.0184711345798068,56.36692375,3.2339214855841685,1.375,0.028867513459481187,62.25,4.272001872658765,8.974999999999999e-08,2.995969514753669e-08,91.25,8.381527307120106,1871.75,208.27605879377177,172.5,9.574271077563381,1.0775e-05,3.975235842060192e-06,-0.0,-0.0
317,0.0,0.0,0.0,24.39,0.0,24.39,24.39,24.39,0.0,2.44,0.0,0.0,0,0.0,0,0.0,198.8,479.0,51.1,8.24259971276522,-0.12746019488186133,-0.044662558839922616,-0.1623335878530818,0.022117415731272152,5.928652897813211,0.0034464653048402382,1.2493533600000002,1.067103411358206,-0.012198051778902201,-24.935708365446924,0.04266760680600787,0.11588420699999996,8.1951,3.9024975600000005,4.3639269999999994,88.11491099999999,0.1977406530397325,8.4225399201,-0.018735781574172806,57.3325068105,7.6815859430838085,1.3768300000000002,0.03125088083319782,62.0975,4.331051568312236,8.89021e-08,3.000431369798129e-08,92.4151,11.780668265382394,1896.7416999999998,272.9109369965796,173.90300000000002,13.83635019805914,1.062921e-05,4.03745599714619e-06,-0.0,-0.0
318,0.0,0.0,0.0,23.81,0.0,23.81,23.81,23.81,0.0,4.76,0.0,0.0,0,0.0,0,0.0,254.7,589.6,55.1,8.305750283034227,-0.1389581561108285,-0.05423526629487978,-0.166108295109425,0.026250769575932878,5.9802458008989525,0.0006471220642874021,1.4737437599999996,1.06704843403459,-0.012568221969864526,-18.238527089573296,0.04329810463011088,0.11768568699999993,8.142900000000003,4.03617596,4.422333000000001,88.773269,0.19966292096470306,8.679616684099999,-0.01898524394785216,58.2506021795,10.088345776652236,1.3785699999999996,0.03320905388650893,61.95250000000001,4.382411220295028,8.809589999999999e-08,3.0043564724355036e-08,93.52289999999999,14.112338268850182,1920.5042999999996,319.1843745353122,175.23699999999997,16.71353303568393,1.049059e-05,4.0914839093665405e-06,-0.0,-0.0
319,0.0,0.0,0.0,23.26,0.0,23.26,23.26,23.26,0.0,6.96,0.0,0.0,0,0.0,0,0.0,305.3,709.7,49.3,8.3646827819811,-0.14951027601769137,-0.062405419766452,-0.16773048631735302,0.029452040818839453,6.000065079847692,-0.0020096206989049163,1.6750921600000002,1.066996404931468,-0.012823607662272809,-14.783573842569298,0.043843552755014156,0.11918889199999996,8.0934,4.152747360000002,4.477718,89.39757400000002,0.20115878048817,8.902812915600004,-0.019215136273492042,59.121209857,11.814944076627437,1.3802200000000002,0.03484905152046094,61.81500000000001,4.427330401075431,8.733140000000001e-08,3.007823033795113e-08,94.5734,15.891652640802153,1943.0378,355.1140571818078,176.502,18.896214055077085,1.035914e-05,4.138671327663377e-06,-0.0,-0.0
320,0.0,0.0,0.0,23.26,0.0,23.26,23.26,23.26,0.0,6.96,0.0,0.0,0,60.0,1123,1.0,815.5,1186.5,18.9,8.3646827819811,-0.14951027601769137,-0.062405419766452,-0.16773048631735302,0.029452040818839453,6.000065079847692,-0.0020096206989049163,1.6750921600000002,1.066996404931468,-0.012823607662272809,-14.783573842569298,0.043843552755014156,0.11918889199999996,8.0934,4.152747360000002,4.477718,89.39757400000002,0.20115878048817,8.902812915600004,-0.019215136273492042,59.121209857,11.814944076627437,1.3802200000000002,0.03484905152046094,61.81500000000001,4.427330401075431,8.733140000000001e-08,3.007823033795113e-08,94.5734,15.891652640802153,1943.0378,355.1140571818078,176.502,18.896214055077085,1.035914e-05,4.138671327663377e-06,823.0,823.0
321,0.0,0.0,0.0,23.26,0.0,23.26,23.26,23.26,0.0,6.96,0.0,0.0,0,60.0,1173,5.0,646.7,1042.0,32.5,8.3646827819811,-0.14951027601769137,-0.062405419766452,-0.16773048631735302,0.029452040818839453,6.000065079847692,-0.0020096206989049163,1.6750921600000002,1.066996404931468,-0.012823607662272809,-14.783573842569298,0.043843552755014156,0.11918889199999996,8.0934,4.152747360000002,4.477718,89.39757400000002,0.20115878048817,8.902812915600004,-0.019215136273492042,59.121209857,11.814944076627437,1.3802200000000002,0.03484905152046094,61.81500000000001,4.427330401075431,8.733140000000001e-08,3.007823033795113e-08,94.5734,15.891652640802153,1943.0378,355.1140571818078,176.502,18.896214055077085,1.035914e-05,4.138671327663377e-06,4365.0,21825.0
322,0.0,8.0,0.0,17.0,0.0,17.0,17.0,33.0,8.0,0.0,0.0,0.0,0,0.0,0,0.0,357.0,459.0,9.0,7.728374706544054,0.18556021573446035,0.23044240335348362,0.05432950290124935,0.03389531293619326,4.700257468824962,0.0009042765304695854,1.7840000000000005,1.076507896904514,-0.013914919305443618,-12.111596573270294,0.0653425763476293,0.171798,8.33,5.129200000000001,4.1865,77.1929,0.30580237270720806,11.836493,-0.05093310451581434,54.962655238,9.890183710096213,1.359,0.04452035093411338,65.21,6.833571603416452,7.6086e-08,3.6550991674924695e-08,127.41,100.57654603298533,1732.5692000000001,351.1724862553716,163.38,31.830931276864984,1.2638999999999999e-05,5.084155230844043e-06,-0.0,-0.0
323,0.0,8.0,0.0,17.0,0.0,17.0,17.0,33.0,8.0,0.0,0.0,0.0,0,0.0,1423,5.0,215.0,489.0,39.0,7.728374706544054,0.18556021573446035,0.23044240335348362,0.05432950290124935,0.03389531293619326,4.700257468824962,0.0009042765304695854,1.7840000000000005,1.076507896904514,-0.013914919305443618,-12.111596573270294,0.0653425763476293,0.171798,8.33,5.129200000000001,4.1865,77.1929,0.30580237270720806,11.836493,-0.05093310451581434,54.962655238,9.890183710096213,1.359,0.04452035093411338,65.21,6.833571603416452,7.6086e-08,3.6550991674924695e-08,127.41,100.57654603298533,1732.5692000000001,351.1724862553716,163.38,31.830931276864984,1.2638999999999999e-05,5.084155230844043e-06,5615.0,28075.0
