Repository: jeffwongqy/Accelerated-Design-of-High-Entropy-Alloys-Using-DNN-Based-Multi-Output-Regression

#### _A*STAR Institute of High Performance Computing (IHPC) ARIA Internship Project on Materials Informatics 2024_

# Cloud-Based HEA Property Prediction on AWS

## References
[1] Wang, J., Kwon, H., Kim, H. S., & Lee, B.-J. (2023). A neural network model for high entropy alloy design. Npj Computational Materials, 9(1). https://doi.org/10.1038/s41524-023-01010-x

File: compList_with_descriptors_30May2024.csv (part 7 of 11)
,C,Al,V,Cr,Mn,Fe,Co,Ni,Cu,Mo,Ti,B,Hom_Temp(K),CR(%),Anneal_Temp(K),Anneal_Time(h),YS(Mpa),UTS(Mpa),El(%),Density,Miedema_dH_inter,Miedema_dH_amor,Miedema_dH_ss_min,Yang delta,Yang omega,APE mean,Radii local mismatch,Radii gamma,Configuration entropy,Lambda entropy,Electronegativity delta,Electronegativity local mismatch,VEC mean,Mixing enthalpy,Mean cohesive energy,Shear modulus mean,Shear modulus delta,Shear modulus local mismatch,Shear modulus strength model,mean atomic_mass,std_dev atomic_mass,mean atomic_radius,std_dev atomic_radius,mean mendeleev_no,std_dev mendeleev_no,mean electrical_resistivity,std_dev electrical_resistivity,mean thermal_conductivity,std_dev thermal_conductivity,mean melting_point,std_dev melting_point,mean bulk_modulus,std_dev bulk_modulus,mean coefficient_of_linear_thermal_expansion,std_dev coefficient_of_linear_thermal_expansion,constraint_1,constraint_2
324,0.0,8.0,0.0,17.0,0.0,17.0,17.0,33.0,8.0,0.0,0.0,0.0,0,0.0,973,5.0,365.0,365.0,0.1,7.728374706544054,0.18556021573446035,0.23044240335348362,0.05432950290124935,0.03389531293619326,4.700257468824962,0.0009042765304695854,1.7840000000000005,1.076507896904514,-0.013914919305443618,-12.111596573270294,0.0653425763476293,0.171798,8.33,5.129200000000001,4.1865,77.1929,0.30580237270720806,11.836493,-0.05093310451581434,54.962655238,9.890183710096213,1.359,0.04452035093411338,65.21,6.833571603416452,7.6086e-08,3.6550991674924695e-08,127.41,100.57654603298533,1732.5692000000001,351.1724862553716,163.38,31.830931276864984,1.2638999999999999e-05,5.084155230844043e-06,3365.0,16825.0
325,0.0,0.0,0.0,10.0,30.0,50.0,10.0,0.0,0.0,0.0,0.0,0.0,1473,0.0,0,0.0,250.0,730.0,50.0,7.772667086834734,-0.030350449048613386,0.035824944553383135,-0.15176690235893694,0.025322091569597985,18.53935229411794,-0.00430932257230765,1.62,1.0335130802288484,-0.00971310029076794,-15.148119520135419,0.04948128733281947,0.12449999999999987,7.6000000000000005,0.9199999999999999,3.865,83.02799999999999,0.13816153740653508,4.3752,-0.008396518059267959,55.496843,2.000255792924135,1.395,0.018749999999999933,60.6,2.03100960115899,5.007e-07,7.688794708047549e-07,61.74,44.89613708327254,1756.0,238.33799529239982,155.0,29.18154382482188,1.4199999999999998e-05,6.678791058267955e-06,-0.0,-0.0
326,0.0,0.0,0.0,10.0,30.0,50.0,10.0,0.0,0.0,0.0,0.0,0.0,1473,60.0,1173,0.0833,330.0,870.0,75.0,7.772667086834734,-0.030350449048613386,0.035824944553383135,-0.15176690235893694,0.025322091569597985,18.53935229411794,-0.00430932257230765,1.62,1.0335130802288484,-0.00971310029076794,-15.148119520135419,0.04948128733281947,0.12449999999999987,7.6000000000000005,0.9199999999999999,3.865,83.02799999999999,0.13816153740653508,4.3752,-0.008396518059267959,55.496843,2.000255792924135,1.395,0.018749999999999933,60.6,2.03100960115899,5.007e-07,7.688794708047549e-07,61.74,44.89613708327254,1756.0,238.33799529239982,155.0,29.18154382482188,1.4199999999999998e-05,6.678791058267955e-06,72.7209,6.05765097
327,0.0,0.0,0.0,10.0,30.0,50.0,10.0,0.0,0.0,0.0,0.0,0.0,1473,60.0,1173,0.5,280.0,800.0,65.0,7.772667086834734,-0.030350449048613386,0.035824944553383135,-0.15176690235893694,0.025322091569597985,18.53935229411794,-0.00430932257230765,1.62,1.0335130802288484,-0.00971310029076794,-15.148119520135419,0.04948128733281947,0.12449999999999987,7.6000000000000005,0.9199999999999999,3.865,83.02799999999999,0.13816153740653508,4.3752,-0.008396518059267959,55.496843,2.000255792924135,1.395,0.018749999999999933,60.6,2.03100960115899,5.007e-07,7.688794708047549e-07,61.74,44.89613708327254,1756.0,238.33799529239982,155.0,29.18154382482188,1.4199999999999998e-05,6.678791058267955e-06,436.5,218.25
328,0.0,0.0,0.0,33.34,0.0,0.0,33.33,33.33,0.0,0.0,0.0,0.0,1473,60.0,1173,2.0,339.0,810.0,88.4,8.278200984694086,-0.11725455544808859,-0.03458863184815698,-0.11155024783825088,0.01701056748282134,3.5345052085595268,0.00048360018634218847,1.11118887,1.0239861366437257,-0.009133862484849434,-31.56580464532637,0.04800492234122075,0.12223110899999998,8.3331,4.88937768,4.309979,89.392731,0.21612661129699762,9.256435263900002,-0.022712982227563197,56.540443853499994,3.93793307149885,1.36667,0.028868956654755654,62.6661,5.131814147877451,8.633740000000001e-08,3.57274929798403e-08,94.99990000000001,4.582362948848607,1892.0288,250.2282561622124,173.33199999999997,11.5475826619023,1.043278e-05,4.7964179798529084e-06,1746.0,3492.0
329,0.0,0.0,0.0,32.26,0.0,0.0,32.26,32.26,0.0,3.22,0.0,0.0,1473,60.0,1173,2.0,465.0,912.0,70.5,8.363516987866223,-0.13016978840123766,-0.04635645574766685,-0.1182992229069673,0.023555490249436865,3.798426630305604,-0.003212728942809579,1.41466552,1.0669933053141896,-0.010022903603033893,-18.063805924865214,0.04878216523253669,0.12486555599999996,8.2582,5.077723999999999,4.390822,90.24040199999999,0.2168549379901898,9.510811259599999,-0.022511903279647895,57.80954940699999,9.219918344706619,1.3693500000000003,0.03313663308879577,62.452,5.172703193103038,8.532440000000001e-08,3.52655838670886e-08,96.41679999999998,10.372107249430396,1924.3288,323.3595792801157,175.15799999999996,16.46143843289431,1.025194e-05,4.801206611933844e-06,1746.0,3492.0
330,0.0,0.0,0.0,31.25,0.0,0.0,31.25,31.25,0.0,6.25,0.0,0.0,1473,60.0,1173,2.0,644.0,1071.0,29.5,8.44186242510954,-0.1425112514029881,-0.05645268406892247,-0.12157212613258936,0.02801921930191067,3.923687170022251,-0.006699055452099978,1.6796875,1.0669246770897909,-0.010506740007973,-13.383075403033745,0.04942422385478225,0.12695312499999994,8.1875,5.234375,4.466875,91.04062499999999,0.21713343354165454,9.7173828125,-0.022352979904713542,59.0033421875,11.964127231637633,1.371875,0.03632415786283886,62.25,5.206833117271103,8.4375e-08,3.487597071528381e-08,97.75,13.416407864998739,1954.75,373.7016040758842,176.875,19.64971020425266,1.0081250000000001e-05,4.805407833310763e-06,1746.0,3492.0
331,0.0,0.0,0.0,19.88,18.39,21.04,19.89,20.8,0.0,0.0,0.0,0.0,0,0.0,0,0.0,189.0,350.0,52.3,8.042259999558619,-0.158952343182817,-0.07406024938641159,-0.19746295398473357,0.022175181963885675,5.8316960363339305,-0.003053803599149391,1.4868979300000003,1.0335235017303368,-0.013371750281279095,-27.192796527238638,0.05652150543489554,0.15366366309999996,8.0334,4.138400280000002,4.049271000000001,85.234134,0.1857739527691856,7.0620180998,-0.0163996102595065,56.119758841000014,2.874211892951529,1.379655,0.02746949387079339,61.865600000000015,3.856810969494525,3.380136000000001e-07,5.855931151919108e-07,75.77162,36.828038602115505,1804.8417000000004,235.94430383726967,162.88600000000002,24.237521848600682,1.2820370000000003e-05,5.8396756043445385e-06,-0.0,-0.0
332,0.0,0.0,0.0,19.88,18.39,21.04,19.89,20.8,0.0,0.0,0.0,0.0,1373,60.0,0,0.0,856.0,883.0,11.5,8.042259999558619,-0.158952343182817,-0.07406024938641159,-0.19746295398473357,0.022175181963885675,5.8316960363339305,-0.003053803599149391,1.4868979300000003,1.0335235017303368,-0.013371750281279095,-27.192796527238638,0.05652150543489554,0.15366366309999996,8.0334,4.138400280000002,4.049271000000001,85.234134,0.1857739527691856,7.0620180998,-0.0163996102595065,56.119758841000014,2.874211892951529,1.379655,0.02746949387079339,61.865600000000015,3.856810969494525,3.380136000000001e-07,5.855931151919108e-07,75.77162,36.828038602115505,1804.8417000000004,235.94430383726967,162.88600000000002,24.237521848600682,1.2820370000000003e-05,5.8396756043445385e-06,-0.0,-0.0
333,0.0,0.0,0.0,19.88,18.39,21.04,19.89,20.8,0.0,0.0,0.0,0.0,1373,60.0,773,1.0,816.0,855.0,16.7,8.042259999558619,-0.158952343182817,-0.07406024938641159,-0.19746295398473357,0.022175181963885675,5.8316960363339305,-0.003053803599149391,1.4868979300000003,1.0335235017303368,-0.013371750281279095,-27.192796527238638,0.05652150543489554,0.15366366309999996,8.0334,4.138400280000002,4.049271000000001,85.234134,0.1857739527691856,7.0620180998,-0.0163996102595065,56.119758841000014,2.874211892951529,1.379655,0.02746949387079339,61.865600000000015,3.856810969494525,3.380136000000001e-07,5.855931151919108e-07,75.77162,36.828038602115505,1804.8417000000004,235.94430383726967,162.88600000000002,24.237521848600682,1.2820370000000003e-05,5.8396756043445385e-06,473.0,473.0
334,0.0,0.0,0.0,19.88,18.39,21.04,19.89,20.8,0.0,0.0,0.0,0.0,1373,60.0,873,1.0,818.0,876.0,6.2,8.042259999558619,-0.158952343182817,-0.07406024938641159,-0.19746295398473357,0.022175181963885675,5.8316960363339305,-0.003053803599149391,1.4868979300000003,1.0335235017303368,-0.013371750281279095,-27.192796527238638,0.05652150543489554,0.15366366309999996,8.0334,4.138400280000002,4.049271000000001,85.234134,0.1857739527691856,7.0620180998,-0.0163996102595065,56.119758841000014,2.874211892951529,1.379655,0.02746949387079339,61.865600000000015,3.856810969494525,3.380136000000001e-07,5.855931151919108e-07,75.77162,36.828038602115505,1804.8417000000004,235.94430383726967,162.88600000000002,24.237521848600682,1.2820370000000003e-05,5.8396756043445385e-06,573.0,573.0
335,0.0,0.0,0.0,19.88,18.39,21.04,19.89,20.8,0.0,0.0,0.0,0.0,1373,60.0,973,1.0,696.0,816.0,17.0,8.042259999558619,-0.158952343182817,-0.07406024938641159,-0.19746295398473357,0.022175181963885675,5.8316960363339305,-0.003053803599149391,1.4868979300000003,1.0335235017303368,-0.013371750281279095,-27.192796527238638,0.05652150543489554,0.15366366309999996,8.0334,4.138400280000002,4.049271000000001,85.234134,0.1857739527691856,7.0620180998,-0.0163996102595065,56.119758841000014,2.874211892951529,1.379655,0.02746949387079339,61.865600000000015,3.856810969494525,3.380136000000001e-07,5.855931151919108e-07,75.77162,36.828038602115505,1804.8417000000004,235.94430383726967,162.88600000000002,24.237521848600682,1.2820370000000003e-05,5.8396756043445385e-06,673.0,673.0
336,0.0,0.0,0.0,19.88,18.39,21.04,19.89,20.8,0.0,0.0,0.0,0.0,1373,60.0,1073,1.0,465.0,749.0,35.2,8.042259999558619,-0.158952343182817,-0.07406024938641159,-0.19746295398473357,0.022175181963885675,5.8316960363339305,-0.003053803599149391,1.4868979300000003,1.0335235017303368,-0.013371750281279095,-27.192796527238638,0.05652150543489554,0.15366366309999996,8.0334,4.138400280000002,4.049271000000001,85.234134,0.1857739527691856,7.0620180998,-0.0163996102595065,56.119758841000014,2.874211892951529,1.379655,0.02746949387079339,61.865600000000015,3.856810969494525,3.380136000000001e-07,5.855931151919108e-07,75.77162,36.828038602115505,1804.8417000000004,235.94430383726967,162.88600000000002,24.237521848600682,1.2820370000000003e-05,5.8396756043445385e-06,773.0,773.0
337,0.0,0.0,0.0,19.88,18.39,21.04,19.89,20.8,0.0,0.0,0.0,0.0,1373,60.0,1173,1.0,302.0,663.0,51.5,8.042259999558619,-0.158952343182817,-0.07406024938641159,-0.19746295398473357,0.022175181963885675,5.8316960363339305,-0.003053803599149391,1.4868979300000003,1.0335235017303368,-0.013371750281279095,-27.192796527238638,0.05652150543489554,0.15366366309999996,8.0334,4.138400280000002,4.049271000000001,85.234134,0.1857739527691856,7.0620180998,-0.0163996102595065,56.119758841000014,2.874211892951529,1.379655,0.02746949387079339,61.865600000000015,3.856810969494525,3.380136000000001e-07,5.855931151919108e-07,75.77162,36.828038602115505,1804.8417000000004,235.94430383726967,162.88600000000002,24.237521848600682,1.2820370000000003e-05,5.8396756043445385e-06,873.0,873.0
338,0.0,0.0,0.0,20.0,20.0,20.0,0.0,20.0,20.0,0.0,0.0,0.0,1273,85.0,873,1.0,1145.0,1287.0,10.5,8.05820031099802,0.10553735501699588,0.154411731493816,-0.04416980121092701,0.02122794986893668,8.457268635854582,-0.004275647519360692,1.4400000000000002,1.0334942725959348,-0.013380866803977112,-29.693961490580094,0.061481613632274966,0.15839999999999999,8.400000000000002,2.7200000000000006,3.8459999999999996,78.98400000000001,0.2885199186369208,11.968800000000003,-0.039409722535221944,57.003709,4.368705454955163,1.38,0.02738612787525821,63.4,6.024948132556827,3.5124000000000007e-07,6.099920392923173e-07,134.56,152.51710723718833,1719.154,312.8709775290767,154.0,24.08318915758459,1.366e-05,6.1840924960741015e-06,573.0,573.0
339,0.0,0.0,0.0,20.0,20.0,20.0,0.0,20.0,20.0,0.0,0.0,0.0,1273,85.0,973,1.0,1029.0,1186.0,11.2,8.05820031099802,0.10553735501699588,0.154411731493816,-0.04416980121092701,0.02122794986893668,8.457268635854582,-0.004275647519360692,1.4400000000000002,1.0334942725959348,-0.013380866803977112,-29.693961490580094,0.061481613632274966,0.15839999999999999,8.400000000000002,2.7200000000000006,3.8459999999999996,78.98400000000001,0.2885199186369208,11.968800000000003,-0.039409722535221944,57.003709,4.368705454955163,1.38,0.02738612787525821,63.4,6.024948132556827,3.5124000000000007e-07,6.099920392923173e-07,134.56,152.51710723718833,1719.154,312.8709775290767,154.0,24.08318915758459,1.366e-05,6.1840924960741015e-06,673.0,673.0
340,0.0,0.0,0.0,20.0,20.0,20.0,0.0,20.0,20.0,0.0,0.0,0.0,1273,85.0,1073,1.0,943.0,1110.0,12.0,8.05820031099802,0.10553735501699588,0.154411731493816,-0.04416980121092701,0.02122794986893668,8.457268635854582,-0.004275647519360692,1.4400000000000002,1.0334942725959348,-0.013380866803977112,-29.693961490580094,0.061481613632274966,0.15839999999999999,8.400000000000002,2.7200000000000006,3.8459999999999996,78.98400000000001,0.2885199186369208,11.968800000000003,-0.039409722535221944,57.003709,4.368705454955163,1.38,0.02738612787525821,63.4,6.024948132556827,3.5124000000000007e-07,6.099920392923173e-07,134.56,152.51710723718833,1719.154,312.8709775290767,154.0,24.08318915758459,1.366e-05,6.1840924960741015e-06,773.0,773.0
341,0.0,0.0,0.0,20.0,20.0,20.0,0.0,20.0,20.0,0.0,0.0,0.0,1273,85.0,1173,1.0,814.0,937.0,15.1,8.05820031099802,0.10553735501699588,0.154411731493816,-0.04416980121092701,0.02122794986893668,8.457268635854582,-0.004275647519360692,1.4400000000000002,1.0334942725959348,-0.013380866803977112,-29.693961490580094,0.061481613632274966,0.15839999999999999,8.400000000000002,2.7200000000000006,3.8459999999999996,78.98400000000001,0.2885199186369208,11.968800000000003,-0.039409722535221944,57.003709,4.368705454955163,1.38,0.02738612787525821,63.4,6.024948132556827,3.5124000000000007e-07,6.099920392923173e-07,134.56,152.51710723718833,1719.154,312.8709775290767,154.0,24.08318915758459,1.366e-05,6.1840924960741015e-06,873.0,873.0
342,0.0,0.0,0.0,20.0,20.0,20.0,0.0,20.0,20.0,0.0,0.0,0.0,1273,85.0,1273,1.0,493.0,693.0,36.1,8.05820031099802,0.10553735501699588,0.154411731493816,-0.04416980121092701,0.02122794986893668,8.457268635854582,-0.004275647519360692,1.4400000000000002,1.0334942725959348,-0.013380866803977112,-29.693961490580094,0.061481613632274966,0.15839999999999999,8.400000000000002,2.7200000000000006,3.8459999999999996,78.98400000000001,0.2885199186369208,11.968800000000003,-0.039409722535221944,57.003709,4.368705454955163,1.38,0.02738612787525821,63.4,6.024948132556827,3.5124000000000007e-07,6.099920392923173e-07,134.56,152.51710723718833,1719.154,312.8709775290767,154.0,24.08318915758459,1.366e-05,6.1840924960741015e-06,973.0,973.0
343,0.0,0.0,0.0,20.0,20.0,20.0,0.0,20.0,20.0,0.0,0.0,0.0,1273,85.0,0,0.0,1150.0,1300.0,4.5,8.05820031099802,0.10553735501699588,0.154411731493816,-0.04416980121092701,0.02122794986893668,8.457268635854582,-0.004275647519360692,1.4400000000000002,1.0334942725959348,-0.013380866803977112,-29.693961490580094,0.061481613632274966,0.15839999999999999,8.400000000000002,2.7200000000000006,3.8459999999999996,78.98400000000001,0.2885199186369208,11.968800000000003,-0.039409722535221944,57.003709,4.368705454955163,1.38,0.02738612787525821,63.4,6.024948132556827,3.5124000000000007e-07,6.099920392923173e-07,134.56,152.51710723718833,1719.154,312.8709775290767,154.0,24.08318915758459,1.366e-05,6.1840924960741015e-06,-0.0,-0.0
344,0.0,11.111,0.0,22.222,0.0,22.222,22.222,22.222,0.0,0.0,0.0,0.0,0,0.0,0,0.0,402.0,610.0,33.7,7.334513944137506,0.126674332587273,0.17765213238930821,0.03725648472939293,0.038670419444246235,2.5570160269159965,-0.007156646826717708,2.2222222222222228,1.0763848385107704,-0.013145213438928542,-8.790425076776938,0.06382250187740927,0.1659259259259259,7.666666666666667,9.086419753086421,4.201111111111111,80.66333333333334,0.30983941809697063,12.430370370370373,-0.05359037774732914,53.10188095555555,10.80563530984279,1.3611111111111114,0.05153882032022071,64.22222222222221,7.401435671543731,8.27777777777778e-08,3.534870931165663e-08,107.22222222222224,51.40312490500942,1767.496666666667,382.94533648746784,161.77777777777777,35.233152002056244,1.2144444444444444e-05,5.685205581155355e-06,-0.0,-0.0
345,0.0,11.111,0.0,22.222,0.0,22.222,22.222,22.222,0.0,0.0,0.0,0.0,0,20.0,0,0.0,755.0,836.0,6.2,7.334513944137506,0.126674332587273,0.17765213238930821,0.03725648472939293,0.038670419444246235,2.5570160269159965,-0.007156646826717708,2.2222222222222228,1.0763848385107704,-0.013145213438928542,-8.790425076776938,0.06382250187740927,0.1659259259259259,7.666666666666667,9.086419753086421,4.201111111111111,80.66333333333334,0.30983941809697063,12.430370370370373,-0.05359037774732914,53.10188095555555,10.80563530984279,1.3611111111111114,0.05153882032022071,64.22222222222221,7.401435671543731,8.27777777777778e-08,3.534870931165663e-08,107.22222222222224,51.40312490500942,1767.496666666667,382.94533648746784,161.77777777777777,35.233152002056244,1.2144444444444444e-05,5.685205581155355e-06,-0.0,-0.0
346,0.0,5.0,0.0,12.0,28.0,35.0,0.0,20.0,0.0,0.0,0.0,0.0,0,0.0,0,0.0,280.0,556.0,48.2,7.509334338625072,0.014825431018412437,0.08015539909880551,-0.08871460250258047,0.03211518837793822,3.513728023932168,-0.0028230925030466427,2.0871999999999997,1.0762884641255306,-0.012055083447824962,-11.68824411291611,0.06363207353187735,0.16859499999999997,7.63,5.8772,3.8651,80.3011,0.2204125111785093,7.5379830000000005,-0.027217748594379636,54.25569153000001,7.590267697078196,1.3825,0.04215224999932251,62.39,5.863568331302669,4.6919e-07,7.03168210364226e-07,71.414,59.58228126185232,1713.0435,308.1977696249034,152.1,33.90886862751324,1.4629e-05,6.571258040018656e-06,-0.0,-0.0
347,0.0,10.0,0.0,12.0,23.0,35.0,0.0,20.0,0.0,0.0,0.0,0.0,0,0.0,0,0.0,320.0,625.0,42.45,7.1841179474285095,0.1081507690998041,0.15929691543557525,-0.014628431521731874,0.037965650338411934,2.587883574797409,-0.006222626621350376,2.4697,1.0761921574456281,-0.01257110831545159,-8.721513978549087,0.06755326126150285,0.17921999999999996,7.43,8.179200000000002,3.8886000000000003,77.8046,0.27281807733880054,9.630607999999999,-0.04147305989203902,52.85786620999999,10.127867244010751,1.375,0.052870757719521606,63.39,7.230003768025413,3.9853999999999997e-07,6.534862374698365e-07,82.774,69.21096745683806,1683.767,359.31160943800177,149.9,37.806712897592945,1.4699e-05,6.601792247467055e-06,-0.0,-0.0
348,0.0,5.0,0.0,12.0,28.0,35.0,0.0,20.0,0.0,0.0,0.0,0.0,0,90.0,0,0.0,1253.0,1392.0,8.2,7.509334338625072,0.014825431018412437,0.08015539909880551,-0.08871460250258047,0.03211518837793822,3.513728023932168,-0.0028230925030466427,2.0871999999999997,1.0762884641255306,-0.012055083447824962,-11.68824411291611,0.06363207353187735,0.16859499999999997,7.63,5.8772,3.8651,80.3011,0.2204125111785093,7.5379830000000005,-0.027217748594379636,54.25569153000001,7.590267697078196,1.3825,0.04215224999932251,62.39,5.863568331302669,4.6919e-07,7.03168210364226e-07,71.414,59.58228126185232,1713.0435,308.1977696249034,152.1,33.90886862751324,1.4629e-05,6.571258040018656e-06,-0.0,-0.0
349,0.0,10.0,0.0,12.0,23.0,35.0,0.0,20.0,0.0,0.0,0.0,0.0,0,90.0,0,0.0,1400.0,1500.0,7.85,7.1841179474285095,0.1081507690998041,0.15929691543557525,-0.014628431521731874,0.037965650338411934,2.587883574797409,-0.006222626621350376,2.4697,1.0761921574456281,-0.01257110831545159,-8.721513978549087,0.06755326126150285,0.17921999999999996,7.43,8.179200000000002,3.8886000000000003,77.8046,0.27281807733880054,9.630607999999999,-0.04147305989203902,52.85786620999999,10.127867244010751,1.375,0.052870757719521606,63.39,7.230003768025413,3.9853999999999997e-07,6.534862374698365e-07,82.774,69.21096745683806,1683.767,359.31160943800177,149.9,37.806712897592945,1.4699e-05,6.601792247467055e-06,-0.0,-0.0
350,0.0,0.0,0.0,18.0,20.0,35.0,21.0,6.0,0.0,0.0,0.0,0.0,0,0.0,0,0.0,256.0,516.7,51.0,7.914630720669598,-0.09823840374207445,-0.02306945307296901,-0.16940139793430914,0.023279372437445274,8.770603754202028,-0.0028688750710324463,1.5088,1.033535684641677,-0.012425520036036048,-22.928309583263207,0.05137098711062888,0.1371149999999999,7.77,2.5572,4.0083,85.3932,0.17398950083407827,6.5350459999999995,-0.014268855150043062,55.79023195,2.6496911204240154,1.3865,0.025506488091794677,61.07,3.0671345743157885,3.627799999999999e-07,6.193995785164736e-07,72.94,38.44179822887384,1805.01,236.40072939550595,160.9,24.70288189484675,1.2886e-05,6.019991779881341e-06,-0.0,-0.0
351,0.0,0.0,0.0,18.0,20.0,35.0,21.0,6.0,0.0,0.0,0.0,0.0,1473,45.0,1273,2.0,383.0,725.4,53.0,7.914630720669598,-0.09823840374207445,-0.02306945307296901,-0.16940139793430914,0.023279372437445274,8.770603754202028,-0.0028688750710324463,1.5088,1.033535684641677,-0.012425520036036048,-22.928309583263207,0.05137098711062888,0.1371149999999999,7.77,2.5572,4.0083,85.3932,0.17398950083407827,6.5350459999999995,-0.014268855150043062,55.79023195,2.6496911204240154,1.3865,0.025506488091794677,61.07,3.0671345743157885,3.627799999999999e-07,6.193995785164736e-07,72.94,38.44179822887384,1805.01,236.40072939550595,160.9,24.70288189484675,1.2886e-05,6.019991779881341e-06,1946.0,3892.0
352,0.0,0.0,0.0,20.0,20.0,20.0,20.0,20.0,0.0,0.0,0.0,0.0,1473,80.0,1148,0.08333,427.0,703.0,46.5,8.027647867162898,-0.15980167436505746,-0.07488576144497482,-0.1970666115006307,0.02249639513229989,5.793658001760473,-0.0042854507014407515,1.5200000000000002,1.0335130802288488,-0.013380866803977112,-26.439813336689593,0.057403979544427386,0.156,8.0,4.160000000000001,4.026,85.24200000000002,0.1863200953378381,7.072000000000001,-0.016503927547796244,56.08114799999999,2.872633813703462,1.38,0.02738612787525821,61.8,3.8340579025361627,3.5980000000000003e-07,6.044073129934812e-07,74.56,38.019310882760614,1801.2,239.62616718547244,162.0,24.899799195977465,1.2959999999999998e-05,5.976872091654631e-06,70.66384000000001,5.8884177872
353,0.0,0.0,0.0,20.0,20.0,20.0,20.0,20.0,0.0,0.0,0.0,0.0,1473,80.0,1273,0.125,258.0,612.0,51.5,8.027647867162898,-0.15980167436505746,-0.07488576144497482,-0.1970666115006307,0.02249639513229989,5.793658001760473,-0.0042854507014407515,1.5200000000000002,1.0335130802288488,-0.013380866803977112,-26.439813336689593,0.057403979544427386,0.156,8.0,4.160000000000001,4.026,85.24200000000002,0.1863200953378381,7.072000000000001,-0.016503927547796244,56.08114799999999,2.872633813703462,1.38,0.02738612787525821,61.8,3.8340579025361627,3.5980000000000003e-07,6.044073129934812e-07,74.56,38.019310882760614,1801.2,239.62616718547244,162.0,24.899799195977465,1.2959999999999998e-05,5.976872091654631e-06,121.625,15.203125
354,0.0,0.0,0.0,16.0,0.0,42.0,42.0,0.0,0.0,0.0,0.0,0.0,1473,67.0,973,1.0,1050.0,1150.0,25.0,8.149685395040368,-0.04481414817001105,0.026367438297375822,-0.13016460592050727,0.01457098790129042,7.676996475666543,0.012749042205538363,0.6719999999999999,1.0240674463329724,-0.00849618893105009,-40.0171510103523,0.031238513764908587,0.07904399999999989,8.1,2.0496,4.2974,85.0068,0.1650232771754884,5.970551999999999,-0.012093728457527035,56.52621789999999,3.08390429424956,1.3789999999999998,0.031300634653784944,61.62,3.0953321439033132,8.752e-08,3.190865340565413e-08,90.64,11.772620549163834,1851.98,183.2908263580778,172.6,9.079230828238284,1.12e-05,3.5564938701829152e-06,673.0,673.0
355,0.0,0.0,0.0,16.0,0.0,42.0,42.0,0.0,0.0,0.0,0.0,0.0,1473,67.0,1023,1.0,700.0,880.0,40.0,8.149685395040368,-0.04481414817001105,0.026367438297375822,-0.13016460592050727,0.01457098790129042,7.676996475666543,0.012749042205538363,0.6719999999999999,1.0240674463329724,-0.00849618893105009,-40.0171510103523,0.031238513764908587,0.07904399999999989,8.1,2.0496,4.2974,85.0068,0.1650232771754884,5.970551999999999,-0.012093728457527035,56.52621789999999,3.08390429424956,1.3789999999999998,0.031300634653784944,61.62,3.0953321439033132,8.752e-08,3.190865340565413e-08,90.64,11.772620549163834,1851.98,183.2908263580778,172.6,9.079230828238284,1.12e-05,3.5564938701829152e-06,723.0,723.0
356,0.0,0.0,0.0,16.0,0.0,42.0,42.0,0.0,0.0,0.0,0.0,0.0,1473,67.0,1073,1.0,600.0,840.0,45.0,8.149685395040368,-0.04481414817001105,0.026367438297375822,-0.13016460592050727,0.01457098790129042,7.676996475666543,0.012749042205538363,0.6719999999999999,1.0240674463329724,-0.00849618893105009,-40.0171510103523,0.031238513764908587,0.07904399999999989,8.1,2.0496,4.2974,85.0068,0.1650232771754884,5.970551999999999,-0.012093728457527035,56.52621789999999,3.08390429424956,1.3789999999999998,0.031300634653784944,61.62,3.0953321439033132,8.752e-08,3.190865340565413e-08,90.64,11.772620549163834,1851.98,183.2908263580778,172.6,9.079230828238284,1.12e-05,3.5564938701829152e-06,773.0,773.0
357,0.0,6.52,0.0,21.74,0.0,21.74,21.74,21.74,6.52,0.0,0.0,0.0,1373,0.0,0,0.0,217.0,566.0,77.0,7.72261132302997,0.1312542805090008,0.18953788821179662,0.03589797095182452,0.03196490591934641,5.672553939297307,-0.00039922673756832497,1.7271364800000002,1.0765353728369422,-0.013992913881242781,-13.694976779533535,0.060368249917876274,0.16022129999999998,8.087,4.3836136,4.19003,80.69875,0.29486418714413454,12.072309219600001,-0.048809083202018516,54.91907240972,8.95746027164913,1.36522,0.04334102087980344,64.043,6.644539251157337,8.092844000000002e-08,3.715030815819747e-08,120.75300000000001,91.6340060436237,1777.0626480000003,342.16932097605184,164.0892,28.788922872480484,1.1951859999999999e-05,5.1111016197406694e-06,-0.0,-0.0
358,0.0,6.52,0.0,21.74,0.0,21.74,21.74,21.74,6.52,0.0,0.0,0.0,1373,70.0,1173,5.0,500.0,717.0,29.0,7.72261132302997,0.1312542805090008,0.18953788821179662,0.03589797095182452,0.03196490591934641,5.672553939297307,-0.00039922673756832497,1.7271364800000002,1.0765353728369422,-0.013992913881242781,-13.694976779533535,0.060368249917876274,0.16022129999999998,8.087,4.3836136,4.19003,80.69875,0.29486418714413454,12.072309219600001,-0.048809083202018516,54.91907240972,8.95746027164913,1.36522,0.04334102087980344,64.043,6.644539251157337,8.092844000000002e-08,3.715030815819747e-08,120.75300000000001,91.6340060436237,1777.0626480000003,342.16932097605184,164.0892,28.788922872480484,1.1951859999999999e-05,5.1111016197406694e-06,4365.0,21825.0
359,0.0,0.0,0.0,20.0,20.0,0.0,20.0,20.0,20.0,0.0,0.0,0.0,0,0.0,0,0.0,458.0,742.0,40.0,8.243397424892704,0.021118774456539105,0.08022368661847472,-0.059679812247787206,0.02122794986893668,35.76358630470352,-0.004275647519360692,1.4400000000000002,1.0334942725959348,-0.013380866803977112,-29.693961490580094,0.06715143554736669,0.172,8.600000000000001,0.6400000000000003,3.868,77.964,0.2920097187929263,11.5688,-0.04005591322970792,57.621348,4.382216032286918,1.37,0.02738612787525821,64.0,5.873670062235365,3.4324000000000005e-07,6.143574594647647e-07,138.56,150.98300566620074,1710.5539999999999,310.29560032330465,156.0,26.076809620810597,1.3899999999999999e-05,6.1167801987647056e-06,-0.0,-0.0
360,0.0,0.0,0.0,33.34,0.0,0.0,33.33,33.33,0.0,0.0,0.0,0.0,1473,90.0,0,0.0,1613.2,1741.3,3.0,8.278200984694086,-0.11725455544808859,-0.03458863184815698,-0.11155024783825088,0.01701056748282134,3.5345052085595268,0.00048360018634218847,1.11118887,1.0239861366437257,-0.009133862484849434,-31.56580464532637,0.04800492234122075,0.12223110899999998,8.3331,4.88937768,4.309979,89.392731,0.21612661129699762,9.256435263900002,-0.022712982227563197,56.540443853499994,3.93793307149885,1.36667,0.028868956654755654,62.6661,5.131814147877451,8.633740000000001e-08,3.57274929798403e-08,94.99990000000001,4.582362948848607,1892.0288,250.2282561622124,173.33199999999997,11.5475826619023,1.043278e-05,4.7964179798529084e-06,-0.0,-0.0
361,0.0,0.0,0.0,33.34,0.0,0.0,33.33,33.33,0.0,0.0,0.0,0.0,1473,90.0,973,0.25,1309.0,1489.1,9.8,8.278200984694086,-0.11725455544808859,-0.03458863184815698,-0.11155024783825088,0.01701056748282134,3.5345052085595268,0.00048360018634218847,1.11118887,1.0239861366437257,-0.009133862484849434,-31.56580464532637,0.04800492234122075,0.12223110899999998,8.3331,4.88937768,4.309979,89.392731,0.21612661129699762,9.256435263900002,-0.022712982227563197,56.540443853499994,3.93793307149885,1.36667,0.028868956654755654,62.6661,5.131814147877451,8.633740000000001e-08,3.57274929798403e-08,94.99990000000001,4.582362948848607,1892.0288,250.2282561622124,173.33199999999997,11.5475826619023,1.043278e-05,4.7964179798529084e-06,168.25,42.0625
362,0.0,0.0,0.0,33.34,0.0,0.0,33.33,33.33,0.0,0.0,0.0,0.0,1473,90.0,973,0.36667,1146.1,1284.3,18.6,8.278200984694086,-0.11725455544808859,-0.03458863184815698,-0.11155024783825088,0.01701056748282134,3.5345052085595268,0.00048360018634218847,1.11118887,1.0239861366437257,-0.009133862484849434,-31.56580464532637,0.04800492234122075,0.12223110899999998,8.3331,4.88937768,4.309979,89.392731,0.21612661129699762,9.256435263900002,-0.022712982227563197,56.540443853499994,3.93793307149885,1.36667,0.028868956654755654,62.6661,5.131814147877451,8.633740000000001e-08,3.57274929798403e-08,94.99990000000001,4.582362948848607,1892.0288,250.2282561622124,173.33199999999997,11.5475826619023,1.043278e-05,4.7964179798529084e-06,246.76891,90.4827562297
363,0.0,0.0,0.0,33.34,0.0,0.0,33.33,33.33,0.0,0.0,0.0,0.0,1473,90.0,973,0.5,953.4,1178.3,34.0,8.278200984694086,-0.11725455544808859,-0.03458863184815698,-0.11155024783825088,0.01701056748282134,3.5345052085595268,0.00048360018634218847,1.11118887,1.0239861366437257,-0.009133862484849434,-31.56580464532637,0.04800492234122075,0.12223110899999998,8.3331,4.88937768,4.309979,89.392731,0.21612661129699762,9.256435263900002,-0.022712982227563197,56.540443853499994,3.93793307149885,1.36667,0.028868956654755654,62.6661,5.131814147877451,8.633740000000001e-08,3.57274929798403e-08,94.99990000000001,4.582362948848607,1892.0288,250.2282561622124,173.33199999999997,11.5475826619023,1.043278e-05,4.7964179798529084e-06,336.5,168.25
364,0.0,0.0,0.0,33.34,0.0,0.0,33.33,33.33,0.0,0.0,0.0,0.0,1473,90.0,1073,0.08333,1175.6,1309.9,13.3,8.278200984694086,-0.11725455544808859,-0.03458863184815698,-0.11155024783825088,0.01701056748282134,3.5345052085595268,0.00048360018634218847,1.11118887,1.0239861366437257,-0.009133862484849434,-31.56580464532637,0.04800492234122075,0.12223110899999998,8.3331,4.88937768,4.309979,89.392731,0.21612661129699762,9.256435263900002,-0.022712982227563197,56.540443853499994,3.93793307149885,1.36667,0.028868956654755654,62.6661,5.131814147877451,8.633740000000001e-08,3.57274929798403e-08,94.99990000000001,4.582362948848607,1892.0288,250.2282561622124,173.33199999999997,11.5475826619023,1.043278e-05,4.7964179798529084e-06,64.41409,5.367626119700001
365,0.0,0.0,0.0,33.34,0.0,0.0,33.33,33.33,0.0,0.0,0.0,0.0,1473,90.0,1073,0.1,1042.4,1174.6,33.6,8.278200984694086,-0.11725455544808859,-0.03458863184815698,-0.11155024783825088,0.01701056748282134,3.5345052085595268,0.00048360018634218847,1.11118887,1.0239861366437257,-0.009133862484849434,-31.56580464532637,0.04800492234122075,0.12223110899999998,8.3331,4.88937768,4.309979,89.392731,0.21612661129699762,9.256435263900002,-0.022712982227563197,56.540443853499994,3.93793307149885,1.36667,0.028868956654755654,62.6661,5.131814147877451,8.633740000000001e-08,3.57274929798403e-08,94.99990000000001,4.582362948848607,1892.0288,250.2282561622124,173.33199999999997,11.5475826619023,1.043278e-05,4.7964179798529084e-06,77.30000000000001,7.730000000000001
366,0.0,0.0,0.0,33.34,0.0,0.0,33.33,33.33,0.0,0.0,0.0,0.0,1473,90.0,1073,0.16667,725.0,1055.7,45.7,8.278200984694086,-0.11725455544808859,-0.03458863184815698,-0.11155024783825088,0.01701056748282134,3.5345052085595268,0.00048360018634218847,1.11118887,1.0239861366437257,-0.009133862484849434,-31.56580464532637,0.04800492234122075,0.12223110899999998,8.3331,4.88937768,4.309979,89.392731,0.21612661129699762,9.256435263900002,-0.022712982227563197,56.540443853499994,3.93793307149885,1.36667,0.028868956654755654,62.6661,5.131814147877451,8.633740000000001e-08,3.57274929798403e-08,94.99990000000001,4.582362948848607,1892.0288,250.2282561622124,173.33199999999997,11.5475826619023,1.043278e-05,4.7964179798529084e-06,128.83591,21.4730811197
367,0.0,0.0,0.0,33.34,0.0,0.0,33.33,33.33,0.0,0.0,0.0,0.0,1473,90.0,973,1.0,848.0,1087.7,39.2,8.278200984694086,-0.11725455544808859,-0.03458863184815698,-0.11155024783825088,0.01701056748282134,3.5345052085595268,0.00048360018634218847,1.11118887,1.0239861366437257,-0.009133862484849434,-31.56580464532637,0.04800492234122075,0.12223110899999998,8.3331,4.88937768,4.309979,89.392731,0.21612661129699762,9.256435263900002,-0.022712982227563197,56.540443853499994,3.93793307149885,1.36667,0.028868956654755654,62.6661,5.131814147877451,8.633740000000001e-08,3.57274929798403e-08,94.99990000000001,4.582362948848607,1892.0288,250.2282561622124,173.33199999999997,11.5475826619023,1.043278e-05,4.7964179798529084e-06,673.0,673.0
368,0.0,0.0,0.0,33.34,0.0,0.0,33.33,33.33,0.0,0.0,0.0,0.0,1473,90.0,1073,1.0,612.1,1034.1,57.3,8.278200984694086,-0.11725455544808859,-0.03458863184815698,-0.11155024783825088,0.01701056748282134,3.5345052085595268,0.00048360018634218847,1.11118887,1.0239861366437257,-0.009133862484849434,-31.56580464532637,0.04800492234122075,0.12223110899999998,8.3331,4.88937768,4.309979,89.392731,0.21612661129699762,9.256435263900002,-0.022712982227563197,56.540443853499994,3.93793307149885,1.36667,0.028868956654755654,62.6661,5.131814147877451,8.633740000000001e-08,3.57274929798403e-08,94.99990000000001,4.582362948848607,1892.0288,250.2282561622124,173.33199999999997,11.5475826619023,1.043278e-05,4.7964179798529084e-06,773.0,773.0
369,0.0,0.0,0.0,33.34,0.0,0.0,33.33,33.33,0.0,0.0,0.0,0.0,1473,90.0,1173,1.0,403.0,856.6,69.0,8.278200984694086,-0.11725455544808859,-0.03458863184815698,-0.11155024783825088,0.01701056748282134,3.5345052085595268,0.00048360018634218847,1.11118887,1.0239861366437257,-0.009133862484849434,-31.56580464532637,0.04800492234122075,0.12223110899999998,8.3331,4.88937768,4.309979,89.392731,0.21612661129699762,9.256435263900002,-0.022712982227563197,56.540443853499994,3.93793307149885,1.36667,0.028868956654755654,62.6661,5.131814147877451,8.633740000000001e-08,3.57274929798403e-08,94.99990000000001,4.582362948848607,1892.0288,250.2282561622124,173.33199999999997,11.5475826619023,1.043278e-05,4.7964179798529084e-06,873.0,873.0
370,0.0,0.0,0.0,33.34,0.0,0.0,33.33,33.33,0.0,0.0,0.0,0.0,1473,90.0,1273,1.0,305.0,795.1,89.5,8.278200984694086,-0.11725455544808859,-0.03458863184815698,-0.11155024783825088,0.01701056748282134,3.5345052085595268,0.00048360018634218847,1.11118887,1.0239861366437257,-0.009133862484849434,-31.56580464532637,0.04800492234122075,0.12223110899999998,8.3331,4.88937768,4.309979,89.392731,0.21612661129699762,9.256435263900002,-0.022712982227563197,56.540443853499994,3.93793307149885,1.36667,0.028868956654755654,62.6661,5.131814147877451,8.633740000000001e-08,3.57274929798403e-08,94.99990000000001,4.582362948848607,1892.0288,250.2282561622124,173.33199999999997,11.5475826619023,1.043278e-05,4.7964179798529084e-06,973.0,973.0
371,0.0,0.0,0.0,33.34,0.0,0.0,33.33,33.33,0.0,0.0,0.0,0.0,1473,90.0,1373,1.0,248.1,740.3,95.6,8.278200984694086,-0.11725455544808859,-0.03458863184815698,-0.11155024783825088,0.01701056748282134,3.5345052085595268,0.00048360018634218847,1.11118887,1.0239861366437257,-0.009133862484849434,-31.56580464532637,0.04800492234122075,0.12223110899999998,8.3331,4.88937768,4.309979,89.392731,0.21612661129699762,9.256435263900002,-0.022712982227563197,56.540443853499994,3.93793307149885,1.36667,0.028868956654755654,62.6661,5.131814147877451,8.633740000000001e-08,3.57274929798403e-08,94.99990000000001,4.582362948848607,1892.0288,250.2282561622124,173.33199999999997,11.5475826619023,1.043278e-05,4.7964179798529084e-06,1073.0,1073.0
372,0.0,0.0,0.0,20.0,20.0,20.0,20.0,20.0,0.0,0.0,0.0,0.0,1373,87.0,1173,1.0,318.0,631.0,37.0,8.027647867162898,-0.15980167436505746,-0.07488576144497482,-0.1970666115006307,0.02249639513229989,5.793658001760473,-0.0042854507014407515,1.5200000000000002,1.0335130802288488,-0.013380866803977112,-26.439813336689593,0.057403979544427386,0.156,8.0,4.160000000000001,4.026,85.24200000000002,0.1863200953378381,7.072000000000001,-0.016503927547796244,56.08114799999999,2.872633813703462,1.38,0.02738612787525821,61.8,3.8340579025361627,3.5980000000000003e-07,6.044073129934812e-07,74.56,38.019310882760614,1801.2,239.62616718547244,162.0,24.899799195977465,1.2959999999999998e-05,5.976872091654631e-06,873.0,873.0
373,0.0,0.0,0.0,10.0,10.0,10.0,10.0,60.0,0.0,0.0,0.0,0.0,1373,87.0,1073,2.0,308.0,642.0,35.0,8.454224219210372,-0.09484670194148419,-0.02478809892825148,-0.1505756758645784,0.01720617052781658,4.056068038983964,0.009904073156230386,0.98,1.0335885783897694,-0.010205679526855265,-34.47255562938351,0.051391272845620874,0.12250000000000003,9.0,4.4399999999999995,4.2330000000000005,80.146,0.15387661499161748,4.316000000000001,-0.0098474500990672,57.387274,2.8887064979932324,1.365,0.029580398915497973,64.4,4.589843860815601,2.1590000000000002e-07,5.273052405074945e-07,82.78,32.806391653660015,1764.6,201.2785797512161,171.0,23.416518386244643,1.318e-05,4.888353506038613e-06,1546.0,3092.0
374,0.0,0.0,0.0,2.0,2.0,2.0,2.0,92.0,0.0,0.0,0.0,0.0,1373,87.0,1073,8.0,183.0,446.0,38.0,8.813831121032942,-0.019255715245230065,0.04431769530033916,-0.03147368785275871,0.008139186844003467,4.442151363932396,0.021183982392358202,0.2312,1.0336492871205165,-0.003239740662352097,-48.90443099048617,0.02585367486811939,0.03162000000000001,9.8,1.2655999999999998,4.3986,76.06920000000001,0.07729720675294563,0.9880000000000001,-0.002344716329049628,58.43217479999999,2.8954472523414814,1.3530000000000002,0.030457044816386274,66.48,4.87312717062182,1.0077999999999999e-07,4.912340234445022e-07,89.35600000000001,30.344736819283487,1735.32,182.74042562578958,178.2,22.763081837414767,1.3355999999999999e-05,4.349277011908506e-06,6184.0,49472.0
375,0.0,0.0,0.0,10.0,50.0,20.0,10.0,10.0,0.0,0.0,0.0,0.0,1373,0.0,0,0.0,248.0,543.0,43.0,7.784975077009242,-0.0904090412507766,-0.02160724306316902,-0.17207010479187765,0.024847428245306637,6.449412923924069,-0.01149272581799975,1.6700000000000002,1.0333726697731134,-0.011300693929328863,-18.30384048476946,0.06123535036439063,0.15339999999999993,7.6,2.9600000000000004,3.609,81.38099999999999,0.14695760956790146,4.355500000000001,-0.00927036949523596,55.600291999999996,2.3002039211234,1.39,0.02425356250363321,61.0,3.115426512203614,7.659000000000002e-07,8.177160534792301e-07,48.4,49.69850275884163,1689.3,249.44352773606246,146.0,32.17598666159375,1.634e-05,7.024578697854621e-06,-0.0,-0.0
376,0.0,0.0,0.0,10.0,50.0,20.0,10.0,10.0,0.0,0.0,0.0,0.0,1373,60.0,1173,0.05,341.0,621.0,55.0,7.784975077009242,-0.0904090412507766,-0.02160724306316902,-0.17207010479187765,0.024847428245306637,6.449412923924069,-0.01149272581799975,1.6700000000000002,1.0333726697731134,-0.011300693929328863,-18.30384048476946,0.06123535036439063,0.15339999999999993,7.6,2.9600000000000004,3.609,81.38099999999999,0.14695760956790146,4.355500000000001,-0.00927036949523596,55.600291999999996,2.3002039211234,1.39,0.02425356250363321,61.0,3.115426512203614,7.659000000000002e-07,8.177160534792301e-07,48.4,49.69850275884163,1689.3,249.44352773606246,146.0,32.17598666159375,1.634e-05,7.024578697854621e-06,43.650000000000006,2.1825000000000006
377,0.0,0.0,0.0,39.4,0.0,0.0,30.3,30.3,0.0,0.0,0.0,0.0,1473,70.0,973,6.0,984.0,1160.0,14.3,8.17419924341722,-0.11865359259955559,-0.0352997987631107,-0.10646843209919239,0.017545282597088426,3.3110073736095122,-0.0038169312237465265,1.1662469999999998,1.0239677603159032,-0.009066840519982732,-29.45338684305906,0.0499492154292552,0.12856289999999992,8.120999999999999,5.252808,4.290889999999999,91.87521,0.21794809961221895,9.906745590000002,-0.02382897948310888,56.127321685,4.098378099264668,1.3697,0.030047319845218086,62.151,5.306076277521658,9.0034e-08,3.710507289392914e-08,94.90900000000002,4.401535020965785,1918.2079999999999,260.3140175205519,172.12,12.018927938087279,9.929800000000001e-06,4.991529029582242e-06,4038.0,24228.0
378,0.0,0.0,0.0,39.4,0.0,0.0,30.3,30.3,0.0,0.0,0.0,0.0,1473,70.0,1073,6.0,793.0,1003.0,15.5,8.17419924341722,-0.11865359259955559,-0.0352997987631107,-0.10646843209919239,0.017545282597088426,3.3110073736095122,-0.0038169312237465265,1.1662469999999998,1.0239677603159032,-0.009066840519982732,-29.45338684305906,0.0499492154292552,0.12856289999999992,8.120999999999999,5.252808,4.290889999999999,91.87521,0.21794809961221895,9.906745590000002,-0.02382897948310888,56.127321685,4.098378099264668,1.3697,0.030047319845218086,62.151,5.306076277521658,9.0034e-08,3.710507289392914e-08,94.90900000000002,4.401535020965785,1918.2079999999999,260.3140175205519,172.12,12.018927938087279,9.929800000000001e-06,4.991529029582242e-06,4638.0,27828.0
