Repository: jeffwongqy/Accelerated-Design-of-High-Entropy-Alloys-Using-DNN-Based-Multi-Output-Regression

#### _A*STAR Institute of High Performance Computing (IHPC) ARIA Internship Project on Materials Informatics 2024_

# Cloud-Based HEA Property Prediction on AWS

## References
[1] Wang, J., Kwon, H., Kim, H. S., & Lee, B.-J. (2023). A neural network model for high entropy alloy design. Npj Computational Materials, 9(1). https://doi.org/10.1038/s41524-023-01010-x

File: compList_with_descriptors_30May2024.csv (part 8 of 11)
,C,Al,V,Cr,Mn,Fe,Co,Ni,Cu,Mo,Ti,B,Hom_Temp(K),CR(%),Anneal_Temp(K),Anneal_Time(h),YS(Mpa),UTS(Mpa),El(%),Density,Miedema_dH_inter,Miedema_dH_amor,Miedema_dH_ss_min,Yang delta,Yang omega,APE mean,Radii local mismatch,Radii gamma,Configuration entropy,Lambda entropy,Electronegativity delta,Electronegativity local mismatch,VEC mean,Mixing enthalpy,Mean cohesive energy,Shear modulus mean,Shear modulus delta,Shear modulus local mismatch,Shear modulus strength model,mean atomic_mass,std_dev atomic_mass,mean atomic_radius,std_dev atomic_radius,mean mendeleev_no,std_dev mendeleev_no,mean electrical_resistivity,std_dev electrical_resistivity,mean thermal_conductivity,std_dev thermal_conductivity,mean melting_point,std_dev melting_point,mean bulk_modulus,std_dev bulk_modulus,mean coefficient_of_linear_thermal_expansion,std_dev coefficient_of_linear_thermal_expansion,constraint_1,constraint_2
379,0.0,15.0,0.0,21.25,0.0,21.25,21.25,21.25,0.0,0.0,0.0,0.0,1423,30.0,1373,0.0833,770.0,1090.0,17.0,7.058943175287844,0.1815538996595909,0.22202123919256836,0.0806736750408908,0.042862842306328613,2.1708113540533587,0.003099295970638476,2.571249999999999,1.076263823311185,-0.013311206976617161,-7.245285499427044,0.06910100238273267,0.1803593749999999,7.4624999999999995,10.614375,4.165625,78.297625,0.3426150919760281,13.6287140625,-0.06294675031129625,51.9591159775,12.10482284901984,1.35625,0.05627314338711373,64.9125,8.062877898120496,8.033749999999999e-08,3.6716163561388965e-08,112.8125,57.98663639149972,1731.0079999999998,419.00146858612953,158.025,39.538504439765205,1.2623750000000001e-05,6.078396170043542e-06,89.3809,7.44542897
380,3.3,0.0,0.0,9.67,38.68,38.68,9.67,0.0,0.0,0.0,0.0,0.0,1373,0.0,0,0.0,447.0,888.0,72.5,7.597606806401156,0.057833162716727914,0.1302823491328835,-0.01956669856196074,0.07691158352256458,2.3846115773473655,0.0013916333688606202,3.2547382700000003,1.3483656515804532,-0.010801407890281596,-1.8259835484597644,0.07625684245603695,0.17292870669999988,7.384499999999999,8.13510024,3.8491530000000003,94.697476,0.7060605638241445,15.905839134799999,-0.09343471669375791,53.97409773249999,9.586312186990344,1.3720649999999999,0.15150652115376825,61.6385,7.716123864552263,9.437549e-07,2.173550102732802e-06,57.34084,49.659186123095346,1795.2156,509.28749205816615,146.139,39.01125614836835,1.492303e-05,7.027323194422021e-06,-0.0,-0.0
381,3.3,0.0,0.0,9.63,38.52,38.52,9.63,0.0,0.0,0.0,0.4,0.0,1373,0.0,0,0.0,551.0,1038.0,54.9,7.578537803449516,0.08718120760691693,0.16087655950410767,0.014466677943021386,0.07723764139322745,2.3584619140602605,0.0009705373558654071,3.2959634700000007,1.410753587664607,-0.01097740806770434,-1.8401015968209598,0.07732936872122241,0.1755927986999999,7.370499999999998,8.363311440000002,3.8536369999999995,94.52472399999999,0.7082280924539337,16.043737582800002,-0.09450848412935707,53.94394114250001,9.57791905652722,1.3720850000000002,0.1512177116481569,61.600500000000004,7.742635264186213,9.428161000000002e-07,2.1690848885455747e-06,57.21076,49.5490635300845,1796.0724,508.17413834618867,145.97899999999998,38.98666066788758,1.4896670000000002e-05,7.016869971446671e-06,-0.0,-0.0
382,3.3,0.0,0.0,9.63,38.52,38.52,9.63,0.0,0.0,0.0,0.4,0.0,1373,45.0,773,2.0,1499.0,1598.0,11.8,7.578537803449516,0.08718120760691693,0.16087655950410767,0.014466677943021386,0.07723764139322745,2.3584619140602605,0.0009705373558654071,3.2959634700000007,1.410753587664607,-0.01097740806770434,-1.8401015968209598,0.07732936872122241,0.1755927986999999,7.370499999999998,8.363311440000002,3.8536369999999995,94.52472399999999,0.7082280924539337,16.043737582800002,-0.09450848412935707,53.94394114250001,9.57791905652722,1.3720850000000002,0.1512177116481569,61.600500000000004,7.742635264186213,9.428161000000002e-07,2.1690848885455747e-06,57.21076,49.5490635300845,1796.0724,508.17413834618867,145.97899999999998,38.98666066788758,1.4896670000000002e-05,7.016869971446671e-06,946.0,1892.0
383,0.0,0.0,0.0,25.0,0.0,25.0,25.0,25.0,0.0,0.0,0.0,0.0,1473,60.0,973,16.0,256.0,640.0,60.0,8.175043328498912,-0.11553797767079824,-0.03368432736515862,-0.15548570275319482,0.016296860180307,5.752836761366146,0.006388040617826579,1.0,1.0240199430008805,-0.011525651318350769,-43.39678913154769,0.04194097300940812,0.11374999999999996,8.25,3.75,4.3025,87.4225,0.19530938435632914,8.128125,-0.0184711345798068,56.36692375,3.2339214855841685,1.375,0.028867513459481187,62.25,4.272001872658765,8.974999999999999e-08,2.995969514753669e-08,91.25,8.381527307120106,1871.75,208.27605879377177,172.5,9.574271077563381,1.0775e-05,3.975235842060192e-06,10768.0,172288.0
384,0.0,3.48,0.0,16.65,0.0,19.17,21.71,38.99,0.0,0.0,0.0,0.0,1473,60.0,973,16.0,322.0,694.0,45.8,8.079841855991951,-0.017928870784422967,0.053334621039212236,-0.08447510848641782,0.02530922358941697,3.8367095685883554,0.007441626593844266,1.25427436,1.0766726044391766,-0.011896032133115197,-18.57139313371541,0.04954623136867321,0.1244744278,8.4899,5.581678200000001,4.3053230000000005,81.836043,0.22296467173645176,8.0171072993,-0.026692070285434653,55.98074798778,7.062952691374755,1.36443,0.037526317225594547,63.9859,5.507761299349229,8.23539e-08,2.9700095520973218e-08,96.3559,31.623702159378787,1800.203456,267.0781038159762,171.1338,22.841424558775536,1.1928750000000002e-05,4.311325259236616e-06,10768.0,172288.0
385,0.0,6.63,0.0,16.47,0.0,17.38,17.69,41.83,0.0,0.0,0.0,0.0,1473,60.0,973,16.0,842.0,1067.0,13.8,7.836936861003201,0.052631678765726296,0.11262364158786407,-0.039063647297694855,0.031623441281090015,2.854999748454013,0.003187302332519487,1.61921292,1.0765591967322277,-0.01207262773586296,-12.072120242536558,0.05734231953510142,0.1428876537,8.3526,7.4899708,4.277734000000001,80.06369600000001,0.2571484123392595,9.3238886322,-0.03659304746715202,55.03522609468,9.210594953388885,1.3602949999999998,0.043783756488193354,64.64139999999999,6.397625049321787,8.081860000000001e-08,3.128480321598328e-08,100.7216,42.418716735434316,1771.2684609999997,320.3278010201517,168.0728,29.984052029200292,1.229432e-05,4.873869186839386e-06,10768.0,172288.0
386,0.0,10.02,0.0,13.54,0.0,14.1,14.86,47.48,0.0,0.0,0.0,0.0,1473,60.0,973,16.0,910.0,1200.0,14.0,7.6390873559576855,0.11414478962346832,0.1615224860743534,-0.004982136361406079,0.03664814753214782,2.183985281444897,0.0005492041014290771,1.9178619599999998,1.07646151198785,-0.011759639322861297,-8.755681349017546,0.06395227441205976,0.155845732,8.326400000000001,9.300278399999998,4.258764,76.94957000000001,0.28256262126162696,9.842372346799998,-0.04357990928459727,54.24306620472,11.190306388359598,1.3538,0.04882154780597264,65.6568,7.058160924210777,7.710279999999999e-08,3.1939227404366655e-08,105.6214,51.86387643180966,1727.235894,361.6867904545809,165.4612,36.54738680989081,1.2936e-05,5.245887401130305e-06,10768.0,172288.0
387,0.0,10.52,0.0,11.39,0.0,12.25,13.25,52.59,0.0,0.0,0.0,0.0,1473,60.0,973,16.0,1000.0,1170.0,6.0,7.65172367465156,0.11918139652601743,0.16490949948731795,-0.0036234748636885246,0.037191366389827604,2.0117483684983584,0.0013817277074221323,1.9098183199999998,1.076456424738943,-0.011201599305159078,-8.098335494833565,0.06469418305508846,0.15343400900000007,8.4305,9.529041320000003,4.264589,75.67004299999999,0.2802216087085469,9.3518679401,-0.0426294506263227,54.27733354821999,11.771584286364234,1.3513,0.049612247548784676,66.0961,7.1357686265035305,7.53705e-08,3.1492350777107467e-08,106.3355,54.392421962907804,1711.3657439999997,368.31683199820213,165.55620000000002,38.47323771142489,1.320329e-05,5.256315319069359e-06,10768.0,172288.0
388,0.0,0.0,0.0,33.34,0.0,0.0,33.33,33.33,0.0,0.0,0.0,0.0,1373,88.0,1073,1.0,523.0,965.0,65.0,8.278200984694086,-0.11725455544808859,-0.03458863184815698,-0.11155024783825088,0.01701056748282134,3.5345052085595268,0.00048360018634218847,1.11118887,1.0239861366437257,-0.009133862484849434,-31.56580464532637,0.04800492234122075,0.12223110899999998,8.3331,4.88937768,4.309979,89.392731,0.21612661129699762,9.256435263900002,-0.022712982227563197,56.540443853499994,3.93793307149885,1.36667,0.028868956654755654,62.6661,5.131814147877451,8.633740000000001e-08,3.57274929798403e-08,94.99990000000001,4.582362948848607,1892.0288,250.2282561622124,173.33199999999997,11.5475826619023,1.043278e-05,4.7964179798529084e-06,773.0,773.0
389,0.0,0.0,0.0,33.34,0.0,0.0,33.33,33.33,0.0,0.0,0.0,0.0,1373,88.0,1123,2.0,390.0,851.0,76.0,8.278200984694086,-0.11725455544808859,-0.03458863184815698,-0.11155024783825088,0.01701056748282134,3.5345052085595268,0.00048360018634218847,1.11118887,1.0239861366437257,-0.009133862484849434,-31.56580464532637,0.04800492234122075,0.12223110899999998,8.3331,4.88937768,4.309979,89.392731,0.21612661129699762,9.256435263900002,-0.022712982227563197,56.540443853499994,3.93793307149885,1.36667,0.028868956654755654,62.6661,5.131814147877451,8.633740000000001e-08,3.57274929798403e-08,94.99990000000001,4.582362948848607,1892.0288,250.2282561622124,173.33199999999997,11.5475826619023,1.043278e-05,4.7964179798529084e-06,1646.0,3292.0
390,0.0,0.0,0.0,33.34,0.0,0.0,33.33,33.33,0.0,0.0,0.0,0.0,1373,88.0,1173,2.0,320.0,770.0,74.0,8.278200984694086,-0.11725455544808859,-0.03458863184815698,-0.11155024783825088,0.01701056748282134,3.5345052085595268,0.00048360018634218847,1.11118887,1.0239861366437257,-0.009133862484849434,-31.56580464532637,0.04800492234122075,0.12223110899999998,8.3331,4.88937768,4.309979,89.392731,0.21612661129699762,9.256435263900002,-0.022712982227563197,56.540443853499994,3.93793307149885,1.36667,0.028868956654755654,62.6661,5.131814147877451,8.633740000000001e-08,3.57274929798403e-08,94.99990000000001,4.582362948848607,1892.0288,250.2282561622124,173.33199999999997,11.5475826619023,1.043278e-05,4.7964179798529084e-06,1746.0,3492.0
391,0.0,3.0,0.0,32.34,0.0,0.0,32.33,32.33,0.0,0.0,0.0,0.0,1373,88.0,1073,1.0,539.0,924.0,62.0,8.036467574879353,-0.07150955432894747,0.008758606017406391,-0.06843455508237983,0.025102021716420737,2.8264515964501937,-0.0030015131140147477,1.45291087,1.07653375210566,-0.00998009299148525,-15.83861440797544,0.05461119227565851,0.137801509,8.1731,6.57914568,4.282379,87.50873099999998,0.24953889362508103,10.536967463900002,-0.034316705752863705,55.65366306149999,7.191788248130224,1.36317,0.036933843498951215,63.186099999999996,6.13192199729125,8.45574e-08,3.67923785614216e-08,99.19990000000001,29.18708840648196,1863.2729000000002,313.17308234831745,170.41199999999998,22.97773821107715,1.081278e-05,5.339983277953718e-06,773.0,773.0
392,0.0,3.0,0.0,32.34,0.0,0.0,32.33,32.33,0.0,0.0,0.0,0.0,1373,88.0,1123,2.0,421.0,869.0,79.0,8.036467574879353,-0.07150955432894747,0.008758606017406391,-0.06843455508237983,0.025102021716420737,2.8264515964501937,-0.0030015131140147477,1.45291087,1.07653375210566,-0.00998009299148525,-15.83861440797544,0.05461119227565851,0.137801509,8.1731,6.57914568,4.282379,87.50873099999998,0.24953889362508103,10.536967463900002,-0.034316705752863705,55.65366306149999,7.191788248130224,1.36317,0.036933843498951215,63.186099999999996,6.13192199729125,8.45574e-08,3.67923785614216e-08,99.19990000000001,29.18708840648196,1863.2729000000002,313.17308234831745,170.41199999999998,22.97773821107715,1.081278e-05,5.339983277953718e-06,1646.0,3292.0
393,0.0,3.0,0.0,32.34,0.0,0.0,32.33,32.33,0.0,0.0,0.0,0.0,1373,88.0,1173,2.0,342.0,790.0,69.0,8.036467574879353,-0.07150955432894747,0.008758606017406391,-0.06843455508237983,0.025102021716420737,2.8264515964501937,-0.0030015131140147477,1.45291087,1.07653375210566,-0.00998009299148525,-15.83861440797544,0.05461119227565851,0.137801509,8.1731,6.57914568,4.282379,87.50873099999998,0.24953889362508103,10.536967463900002,-0.034316705752863705,55.65366306149999,7.191788248130224,1.36317,0.036933843498951215,63.186099999999996,6.13192199729125,8.45574e-08,3.67923785614216e-08,99.19990000000001,29.18708840648196,1863.2729000000002,313.17308234831745,170.41199999999998,22.97773821107715,1.081278e-05,5.339983277953718e-06,1746.0,3492.0
394,0.0,0.0,0.0,32.34,0.0,0.0,32.33,32.33,0.0,3.0,0.0,0.0,1373,88.0,1073,1.0,733.0,1063.0,49.0,8.357646072201131,-0.12929261740923972,-0.045597314444020244,-0.11794999459314691,0.023182300011559655,3.786674524151019,-0.002964468510340909,1.39471087,1.0669982384115322,-0.00998009299148525,-18.570412217140166,0.048734403906630065,0.12470650899999997,8.2631,5.06598168,4.385279,90.185031,0.2168222807934952,9.4953182039,-0.022525786189704813,57.7224169035,8.973863587327397,1.36917,0.03287904455001088,62.4661,5.170237162546302,8.539739999999999e-08,3.529724588860323e-08,96.31990000000002,10.099430162059267,1922.1488,319.15633016968883,175.03199999999998,16.190321162345125,1.0263779999999998e-05,4.8010864642308145e-06,773.0,773.0
395,0.0,0.0,0.0,32.34,0.0,0.0,32.33,32.33,0.0,3.0,0.0,0.0,1373,88.0,1123,2.0,535.0,963.0,73.0,8.357646072201131,-0.12929261740923972,-0.045597314444020244,-0.11794999459314691,0.023182300011559655,3.786674524151019,-0.002964468510340909,1.39471087,1.0669982384115322,-0.00998009299148525,-18.570412217140166,0.048734403906630065,0.12470650899999997,8.2631,5.06598168,4.385279,90.185031,0.2168222807934952,9.4953182039,-0.022525786189704813,57.7224169035,8.973863587327397,1.36917,0.03287904455001088,62.4661,5.170237162546302,8.539739999999999e-08,3.529724588860323e-08,96.31990000000002,10.099430162059267,1922.1488,319.15633016968883,175.03199999999998,16.190321162345125,1.0263779999999998e-05,4.8010864642308145e-06,1646.0,3292.0
396,0.0,0.0,0.0,32.34,0.0,0.0,32.33,32.33,0.0,3.0,0.0,0.0,1373,88.0,1173,2.0,435.0,901.0,74.0,8.357646072201131,-0.12929261740923972,-0.045597314444020244,-0.11794999459314691,0.023182300011559655,3.786674524151019,-0.002964468510340909,1.39471087,1.0669982384115322,-0.00998009299148525,-18.570412217140166,0.048734403906630065,0.12470650899999997,8.2631,5.06598168,4.385279,90.185031,0.2168222807934952,9.4953182039,-0.022525786189704813,57.7224169035,8.973863587327397,1.36917,0.03287904455001088,62.4661,5.170237162546302,8.539739999999999e-08,3.529724588860323e-08,96.31990000000002,10.099430162059267,1922.1488,319.15633016968883,175.03199999999998,16.190321162345125,1.0263779999999998e-05,4.8010864642308145e-06,1746.0,3492.0
397,0.0,0.0,0.0,20.0,24.0,30.0,20.0,6.0,0.0,0.0,0.0,0.0,1473,0.0,0,0.0,192.0,462.0,52.2,7.874744396014943,-0.09926968178303153,-0.024353600724492098,-0.16026862624882773,0.02388932612534082,8.611118904513006,-0.00714074369046952,1.6004000000000003,1.0334999120855328,-0.012606348383479293,-22.089277259962003,0.05361917450557227,0.1438199999999999,7.679999999999999,2.6368,3.9492000000000003,85.94780000000002,0.1808609905762201,6.975308000000002,-0.015587135510991867,55.646093799999996,2.6783061493161724,1.3869999999999998,0.025013003902049625,60.92,3.1011393965302103,4.1732e-07,6.559232017683977e-07,70.132,40.80619941271039,1801.14,250.86084982106084,158.6,25.908066072500773,1.3132e-05,6.422492343975874e-06,-0.0,-0.0
398,0.0,0.0,0.0,20.0,24.0,30.0,20.0,6.0,0.0,0.0,0.0,0.0,1473,70.0,1073,0.08333,523.0,719.0,28.4,7.874744396014943,-0.09926968178303153,-0.024353600724492098,-0.16026862624882773,0.02388932612534082,8.611118904513006,-0.00714074369046952,1.6004000000000003,1.0334999120855328,-0.012606348383479293,-22.089277259962003,0.05361917450557227,0.1438199999999999,7.679999999999999,2.6368,3.9492000000000003,85.94780000000002,0.1808609905762201,6.975308000000002,-0.015587135510991867,55.646093799999996,2.6783061493161724,1.3869999999999998,0.025013003902049625,60.92,3.1011393965302103,4.1732e-07,6.559232017683977e-07,70.132,40.80619941271039,1801.14,250.86084982106084,158.6,25.908066072500773,1.3132e-05,6.422492343975874e-06,64.41409,5.367626119700001
399,0.0,0.0,0.0,20.0,24.0,30.0,20.0,6.0,0.0,0.0,0.0,0.0,1473,70.0,1073,0.16667,512.0,706.0,23.3,7.874744396014943,-0.09926968178303153,-0.024353600724492098,-0.16026862624882773,0.02388932612534082,8.611118904513006,-0.00714074369046952,1.6004000000000003,1.0334999120855328,-0.012606348383479293,-22.089277259962003,0.05361917450557227,0.1438199999999999,7.679999999999999,2.6368,3.9492000000000003,85.94780000000002,0.1808609905762201,6.975308000000002,-0.015587135510991867,55.646093799999996,2.6783061493161724,1.3869999999999998,0.025013003902049625,60.92,3.1011393965302103,4.1732e-07,6.559232017683977e-07,70.132,40.80619941271039,1801.14,250.86084982106084,158.6,25.908066072500773,1.3132e-05,6.422492343975874e-06,128.83591,21.4730811197
400,0.0,0.0,0.0,20.0,24.0,30.0,20.0,6.0,0.0,0.0,0.0,0.0,1473,70.0,1173,0.08333,382.0,644.0,33.3,7.874744396014943,-0.09926968178303153,-0.024353600724492098,-0.16026862624882773,0.02388932612534082,8.611118904513006,-0.00714074369046952,1.6004000000000003,1.0334999120855328,-0.012606348383479293,-22.089277259962003,0.05361917450557227,0.1438199999999999,7.679999999999999,2.6368,3.9492000000000003,85.94780000000002,0.1808609905762201,6.975308000000002,-0.015587135510991867,55.646093799999996,2.6783061493161724,1.3869999999999998,0.025013003902049625,60.92,3.1011393965302103,4.1732e-07,6.559232017683977e-07,70.132,40.80619941271039,1801.14,250.86084982106084,158.6,25.908066072500773,1.3132e-05,6.422492343975874e-06,72.74709,6.0620150097000005
401,0.0,0.0,0.0,20.0,15.0,34.0,20.0,11.0,0.0,0.0,0.0,0.0,1473,0.0,0,0.0,160.0,407.0,64.9,7.960977450840698,-0.1234701687597308,-0.04332664751523745,-0.18295269126727845,0.021955373292849054,7.804331849164399,-0.0007287654526456688,1.4134000000000002,1.0335545511002675,-0.012786422252230272,-26.52573283882832,0.05030190486820063,0.13535299999999992,7.870000000000002,2.9872,4.079600000000002,86.07430000000002,0.1801112796262069,7.026313000000002,-0.01556836699511709,55.87013975000001,2.765029807017522,1.3844999999999998,0.026356421435701997,61.31,3.4219007934582497,2.953199999999999e-07,5.486729515788364e-07,77.18,34.31555460148023,1823.27,230.7792809447592,163.6,22.364746039684636,1.2321000000000001e-05,5.643986561608059e-06,-0.0,-0.0
402,0.0,0.0,0.0,20.0,15.0,34.0,20.0,11.0,0.0,0.0,0.0,0.0,1473,70.0,1073,0.08333,470.0,795.0,68.5,7.960977450840698,-0.1234701687597308,-0.04332664751523745,-0.18295269126727845,0.021955373292849054,7.804331849164399,-0.0007287654526456688,1.4134000000000002,1.0335545511002675,-0.012786422252230272,-26.52573283882832,0.05030190486820063,0.13535299999999992,7.870000000000002,2.9872,4.079600000000002,86.07430000000002,0.1801112796262069,7.026313000000002,-0.01556836699511709,55.87013975000001,2.765029807017522,1.3844999999999998,0.026356421435701997,61.31,3.4219007934582497,2.953199999999999e-07,5.486729515788364e-07,77.18,34.31555460148023,1823.27,230.7792809447592,163.6,22.364746039684636,1.2321000000000001e-05,5.643986561608059e-06,64.41409,5.367626119700001
403,0.0,0.0,0.0,20.0,15.0,34.0,20.0,11.0,0.0,0.0,0.0,0.0,1473,70.0,1073,0.16667,430.0,768.0,67.4,7.960977450840698,-0.1234701687597308,-0.04332664751523745,-0.18295269126727845,0.021955373292849054,7.804331849164399,-0.0007287654526456688,1.4134000000000002,1.0335545511002675,-0.012786422252230272,-26.52573283882832,0.05030190486820063,0.13535299999999992,7.870000000000002,2.9872,4.079600000000002,86.07430000000002,0.1801112796262069,7.026313000000002,-0.01556836699511709,55.87013975000001,2.765029807017522,1.3844999999999998,0.026356421435701997,61.31,3.4219007934582497,2.953199999999999e-07,5.486729515788364e-07,77.18,34.31555460148023,1823.27,230.7792809447592,163.6,22.364746039684636,1.2321000000000001e-05,5.643986561608059e-06,128.83591,21.4730811197
404,0.0,0.0,0.0,20.0,15.0,34.0,20.0,11.0,0.0,0.0,0.0,0.0,1473,70.0,1173,0.08333,298.0,668.0,74.7,7.960977450840698,-0.1234701687597308,-0.04332664751523745,-0.18295269126727845,0.021955373292849054,7.804331849164399,-0.0007287654526456688,1.4134000000000002,1.0335545511002675,-0.012786422252230272,-26.52573283882832,0.05030190486820063,0.13535299999999992,7.870000000000002,2.9872,4.079600000000002,86.07430000000002,0.1801112796262069,7.026313000000002,-0.01556836699511709,55.87013975000001,2.765029807017522,1.3844999999999998,0.026356421435701997,61.31,3.4219007934582497,2.953199999999999e-07,5.486729515788364e-07,77.18,34.31555460148023,1823.27,230.7792809447592,163.6,22.364746039684636,1.2321000000000001e-05,5.643986561608059e-06,72.74709,6.0620150097000005
405,0.0,0.0,0.0,20.0,20.0,20.0,20.0,20.0,0.0,0.0,0.0,0.0,1323,91.0,0,0.0,1074.0,1331.0,8.2,8.027647867162898,-0.15980167436505746,-0.07488576144497482,-0.1970666115006307,0.02249639513229989,5.793658001760473,-0.0042854507014407515,1.5200000000000002,1.0335130802288488,-0.013380866803977112,-26.439813336689593,0.057403979544427386,0.156,8.0,4.160000000000001,4.026,85.24200000000002,0.1863200953378381,7.072000000000001,-0.016503927547796244,56.08114799999999,2.872633813703462,1.38,0.02738612787525821,61.8,3.8340579025361627,3.5980000000000003e-07,6.044073129934812e-07,74.56,38.019310882760614,1801.2,239.62616718547244,162.0,24.899799195977465,1.2959999999999998e-05,5.976872091654631e-06,-0.0,-0.0
406,0.0,0.0,0.0,20.0,20.0,20.0,20.0,20.0,0.0,0.0,0.0,0.0,1323,91.0,1173,1.0,253.0,1062.0,77.0,8.027647867162898,-0.15980167436505746,-0.07488576144497482,-0.1970666115006307,0.02249639513229989,5.793658001760473,-0.0042854507014407515,1.5200000000000002,1.0335130802288488,-0.013380866803977112,-26.439813336689593,0.057403979544427386,0.156,8.0,4.160000000000001,4.026,85.24200000000002,0.1863200953378381,7.072000000000001,-0.016503927547796244,56.08114799999999,2.872633813703462,1.38,0.02738612787525821,61.8,3.8340579025361627,3.5980000000000003e-07,6.044073129934812e-07,74.56,38.019310882760614,1801.2,239.62616718547244,162.0,24.899799195977465,1.2959999999999998e-05,5.976872091654631e-06,873.0,873.0
407,0.93,0.0,0.0,19.814,19.814,19.814,19.814,19.814,0.0,0.0,0.0,0.0,1323,91.0,0,0.0,1122.0,1382.0,8.6,7.987012651983568,-0.12285776764756068,-0.03722335655914396,-0.15641693511101243,0.04432494094628786,4.164830378480884,-0.0007426724409823227,1.9580630708000002,1.3477226098810584,-0.013695068144286351,-6.970563152908941,0.06307341599311536,0.16577125517999997,7.9628000000000005,5.984652262400001,4.0570992,88.64633939999999,0.43463925395348807,10.31375150086,-0.04131888660790027,55.6712928336,5.5141624477305,1.3736760000000001,0.07772468261934885,62.108760000000004,5.209127245243007,4.4945386e-07,1.1940561683221361e-06,75.168592,38.40155013555124,1819.7888400000002,320.0561442006755,160.8003,28.324196310781858,1.2905501999999997e-05,5.968687120969321e-06,-0.0,-0.0
408,0.93,0.0,0.0,19.814,19.814,19.814,19.814,19.814,0.0,0.0,0.0,0.0,1323,91.0,1173,1.0,401.0,1147.0,64.0,7.987012651983568,-0.12285776764756068,-0.03722335655914396,-0.15641693511101243,0.04432494094628786,4.164830378480884,-0.0007426724409823227,1.9580630708000002,1.3477226098810584,-0.013695068144286351,-6.970563152908941,0.06307341599311536,0.16577125517999997,7.9628000000000005,5.984652262400001,4.0570992,88.64633939999999,0.43463925395348807,10.31375150086,-0.04131888660790027,55.6712928336,5.5141624477305,1.3736760000000001,0.07772468261934885,62.108760000000004,5.209127245243007,4.4945386e-07,1.1940561683221361e-06,75.168592,38.40155013555124,1819.7888400000002,320.0561442006755,160.8003,28.324196310781858,1.2905501999999997e-05,5.968687120969321e-06,873.0,873.0
409,1.38,0.0,0.0,19.724,19.724,19.724,19.724,19.724,0.0,0.0,0.0,0.0,1323,91.0,0,0.0,1142.0,1563.0,6.6,7.9672843564997144,-0.10440554486857354,-0.018224734890617232,-0.13556630197676747,0.0516563317096388,3.68263832583388,0.0009720028874456886,2.1669812047999994,1.3480025760459307,-0.013801560957489353,-5.172268759974471,0.06558403214967647,0.1704236440799999,7.944799999999999,6.854989414399997,4.072147200000001,90.29360039999999,0.5041764907151103,11.86004790616,-0.05269110595922693,55.472975817599995,6.395955747853074,1.3706159999999998,0.0924631108275993,62.25815999999999,5.747166314167025,4.9283476e-07,1.3887010340802126e-06,75.463072,38.58143057414341,1828.7834399999995,351.8178029520229,160.21979999999996,29.810433537319824,1.2879131999999998e-05,5.9648030461735624e-06,-0.0,-0.0
410,1.38,0.0,0.0,19.724,19.724,19.724,19.724,19.724,0.0,0.0,0.0,0.0,1323,91.0,1173,1.0,504.0,1100.0,47.0,7.9672843564997144,-0.10440554486857354,-0.018224734890617232,-0.13556630197676747,0.0516563317096388,3.68263832583388,0.0009720028874456886,2.1669812047999994,1.3480025760459307,-0.013801560957489353,-5.172268759974471,0.06558403214967647,0.1704236440799999,7.944799999999999,6.854989414399997,4.072147200000001,90.29360039999999,0.5041764907151103,11.86004790616,-0.05269110595922693,55.472975817599995,6.395955747853074,1.3706159999999998,0.0924631108275993,62.25815999999999,5.747166314167025,4.9283476e-07,1.3887010340802126e-06,75.463072,38.58143057414341,1828.7834399999995,351.8178029520229,160.21979999999996,29.810433537319824,1.2879131999999998e-05,5.9648030461735624e-06,873.0,873.0
411,1.84,0.0,0.0,19.632,19.632,19.632,19.632,19.632,0.0,0.0,0.0,0.0,1323,91.0,0,0.0,1190.0,1616.0,4.9,7.947072901890287,-0.08537838167343854,0.0015679490435615343,-0.11348726059677998,0.05819133633537907,3.3025311374934296,0.0027250704695205635,2.3784874752,1.3482893405980725,-0.013897427757480525,-4.104098389768016,0.06801800823717939,0.17512843391999994,7.926400000000001,7.736201625599999,4.0875296,91.97746719999999,0.5615599105351805,13.42567929984,-0.06390932748052376,55.27025175679999,7.17643994708647,1.367488,0.10525876842377323,62.41088,6.243059205586079,5.3717968e-07,1.5606269041955131e-06,75.764096,38.76202023287821,1837.9779199999998,381.1824388573873,159.6264,31.237967710832233,1.2852176e-05,5.9608828350194806e-06,-0.0,-0.0
412,1.84,0.0,0.0,19.632,19.632,19.632,19.632,19.632,0.0,0.0,0.0,0.0,1323,91.0,1173,1.0,527.0,1132.0,42.0,7.947072901890287,-0.08537838167343854,0.0015679490435615343,-0.11348726059677998,0.05819133633537907,3.3025311374934296,0.0027250704695205635,2.3784874752,1.3482893405980725,-0.013897427757480525,-4.104098389768016,0.06801800823717939,0.17512843391999994,7.926400000000001,7.736201625599999,4.0875296,91.97746719999999,0.5615599105351805,13.42567929984,-0.06390932748052376,55.27025175679999,7.17643994708647,1.367488,0.10525876842377323,62.41088,6.243059205586079,5.3717968e-07,1.5606269041955131e-06,75.764096,38.76202023287821,1837.9779199999998,381.1824388573873,159.6264,31.237967710832233,1.2852176e-05,5.9608828350194806e-06,873.0,873.0
413,0.0,4.76,0.0,23.81,0.0,23.81,23.81,23.81,0.0,0.0,0.0,0.0,1373,80.0,0,0.0,1094.0,1205.0,9.6,7.804878035243947,-0.005311809150438298,0.06814289645217904,-0.06041562829328298,0.02897235682377558,3.696464042790618,0.0005882372408521297,1.5644122399999996,1.076583515451281,-0.012568221969864525,-14.972909223480185,0.05295937175532757,0.13808609499999996,8.000100000000002,6.212219479999999,4.2590650000000005,84.52687300000001,0.24968439554572905,10.130539035299998,-0.03526477715289922,54.96817941686,7.775917200557968,1.36905,0.04112005051873559,63.094899999999996,5.952714123444363,8.676309999999999e-08,3.2605896748586656e-08,98.0925,35.77945060863102,1827.0878719999996,303.24530227808066,167.9066,25.149659514344552,1.136167e-05,4.85523383090973e-06,-0.0,-0.0
414,0.0,4.76,0.0,23.81,0.0,23.81,23.81,23.81,0.0,0.0,0.0,0.0,1373,80.0,823,0.25,1439.0,1541.0,7.2,7.804878035243947,-0.005311809150438298,0.06814289645217904,-0.06041562829328298,0.02897235682377558,3.696464042790618,0.0005882372408521297,1.5644122399999996,1.076583515451281,-0.012568221969864525,-14.972909223480185,0.05295937175532757,0.13808609499999996,8.000100000000002,6.212219479999999,4.2590650000000005,84.52687300000001,0.24968439554572905,10.130539035299998,-0.03526477715289922,54.96817941686,7.775917200557968,1.36905,0.04112005051873559,63.094899999999996,5.952714123444363,8.676309999999999e-08,3.2605896748586656e-08,98.0925,35.77945060863102,1827.0878719999996,303.24530227808066,167.9066,25.149659514344552,1.136167e-05,4.85523383090973e-06,130.75,32.6875
415,0.0,4.76,0.0,23.81,0.0,23.81,23.81,23.81,0.0,0.0,0.0,0.0,1373,80.0,823,1.0,1312.0,1404.0,6.9,7.804878035243947,-0.005311809150438298,0.06814289645217904,-0.06041562829328298,0.02897235682377558,3.696464042790618,0.0005882372408521297,1.5644122399999996,1.076583515451281,-0.012568221969864525,-14.972909223480185,0.05295937175532757,0.13808609499999996,8.000100000000002,6.212219479999999,4.2590650000000005,84.52687300000001,0.24968439554572905,10.130539035299998,-0.03526477715289922,54.96817941686,7.775917200557968,1.36905,0.04112005051873559,63.094899999999996,5.952714123444363,8.676309999999999e-08,3.2605896748586656e-08,98.0925,35.77945060863102,1827.0878719999996,303.24530227808066,167.9066,25.149659514344552,1.136167e-05,4.85523383090973e-06,523.0,523.0
416,0.0,4.76,0.0,23.81,0.0,23.81,23.81,23.81,0.0,0.0,0.0,0.0,1373,80.0,823,25.0,1443.0,1544.0,3.1,7.804878035243947,-0.005311809150438298,0.06814289645217904,-0.06041562829328298,0.02897235682377558,3.696464042790618,0.0005882372408521297,1.5644122399999996,1.076583515451281,-0.012568221969864525,-14.972909223480185,0.05295937175532757,0.13808609499999996,8.000100000000002,6.212219479999999,4.2590650000000005,84.52687300000001,0.24968439554572905,10.130539035299998,-0.03526477715289922,54.96817941686,7.775917200557968,1.36905,0.04112005051873559,63.094899999999996,5.952714123444363,8.676309999999999e-08,3.2605896748586656e-08,98.0925,35.77945060863102,1827.0878719999996,303.24530227808066,167.9066,25.149659514344552,1.136167e-05,4.85523383090973e-06,13075.0,326875.0
417,0.0,4.76,0.0,23.81,0.0,23.81,23.81,23.81,0.0,0.0,0.0,0.0,1373,80.0,823,100.0,1191.0,1319.0,12.0,7.804878035243947,-0.005311809150438298,0.06814289645217904,-0.06041562829328298,0.02897235682377558,3.696464042790618,0.0005882372408521297,1.5644122399999996,1.076583515451281,-0.012568221969864525,-14.972909223480185,0.05295937175532757,0.13808609499999996,8.000100000000002,6.212219479999999,4.2590650000000005,84.52687300000001,0.24968439554572905,10.130539035299998,-0.03526477715289922,54.96817941686,7.775917200557968,1.36905,0.04112005051873559,63.094899999999996,5.952714123444363,8.676309999999999e-08,3.2605896748586656e-08,98.0925,35.77945060863102,1827.0878719999996,303.24530227808066,167.9066,25.149659514344552,1.136167e-05,4.85523383090973e-06,52300.0,5230000.0
418,0.0,0.0,0.0,0.0,0.0,33.34,33.33,33.33,0.0,0.0,0.0,0.0,0,70.0,1173,1.0,198.6,495.2,55.0,8.52433499271158,-0.024058844934447633,0.04307065304618088,-0.10784834974447731,0.0037611132424675087,12.117169348849314,0.023980229880849052,0.22221111,1.0048230553671782,-0.009133862484849434,-645.6864154450589,0.021955237360259196,0.060002665800000105,8.9999,1.3334666400000001,4.369991000000001,77.663719,0.03584641887838075,1.4378758646999998,-0.0006863740356808125,57.823667113499994,1.718021435521961,1.36667,0.028868956654755654,63.999700000000004,3.000074991563461,7.733559999999999e-08,2.0527256591509803e-08,90.33229999999999,10.01695143586077,1769.0041999999999,41.51014684111492,176.666,5.77379133095115,1.273324e-05,8.327032247649496e-07,873.0,873.0
419,0.0,7.14,0.0,0.0,7.14,28.58,28.57,28.57,0.0,0.0,0.0,0.0,0,70.0,1173,1.0,331.4,651.0,45.0,7.856457730103691,0.05684394304775334,0.11396926707244914,-0.06553306725306826,0.03374523329875921,3.0581177728503808,0.009054836427786934,1.5760550699999998,1.0766403419399642,-0.012061334120478894,-10.591817237186106,0.05763839227350609,0.1373723246,8.4287,6.671330639999999,4.196489,73.93544899999999,0.1809997389371716,4.5710735127,-0.021450135257115432,55.41547746054,9.298277178710883,1.36072,0.04475638871749151,64.8565,5.656232072752094,1.7103619999999998e-07,4.083727744232208e-07,94.76862,52.053949992464936,1691.4973579999998,257.22836843922227,165.43239999999997,33.69446399156964,1.4113640000000001e-05,3.9977967691679816e-06,873.0,873.0
420,0.0,12.5,0.0,0.0,12.5,25.0,25.0,25.0,0.0,0.0,0.0,0.0,0,70.0,1173,1.0,810.0,975.7,27.0,7.38781694401378,0.1098722962450707,0.15644677238057247,-0.030011320068046937,0.04174652272260426,2.104652476141642,-0.0021910598962171512,2.359375,1.0763818520407498,-0.012966357733144617,-7.440076238877686,0.07061047397607362,0.17859375,8.0,10.0625,4.06625,71.13625,0.2391572142281999,6.582343749999998,-0.034255615615265626,53.6078467,11.518220654915464,1.35625,0.05244044240850754,65.5,6.811754546370561,2.4137500000000003e-07,5.131552396692447e-07,98.1,66.52393253559204,1633.30875,315.01249709495653,157.0,40.76076544914239,1.515e-05,4.798666481430023e-06,873.0,873.0
421,0.0,7.0,0.0,23.25,0.0,23.25,23.25,23.25,0.0,0.0,0.0,0.0,1423,90.0,1423,1.0,159.0,398.0,68.0,7.636005931864995,0.04574893954090667,0.11139985115663133,-0.021302173585820816,0.03293709143395131,3.182543843385836,-0.002142503521151435,1.80885,1.0765132950908278,-0.01282760993077316,-11.824294948848756,0.05717552035886981,0.14850937499999997,7.8825,7.279575000000001,4.238625,83.164225,0.2720910712414233,10.9902110625,-0.04221675188067177,54.30994678949999,9.029883810109233,1.36625,0.04530164242022737,63.4925,6.532753299462777,8.535749999999999e-08,3.365881268912781e-08,101.3125,42.30905305190904,1806.0704,335.3056838134599,165.745,29.333033693630153,1.1637750000000002e-05,5.181513494101143e-06,1123.0,1123.0
422,0.0,7.0,0.0,23.25,0.0,23.25,23.25,23.25,0.0,0.0,0.0,0.0,1423,90.0,1173,0.5,937.0,1095.0,28.1,7.636005931864995,0.04574893954090667,0.11139985115663133,-0.021302173585820816,0.03293709143395131,3.182543843385836,-0.002142503521151435,1.80885,1.0765132950908278,-0.01282760993077316,-11.824294948848756,0.05717552035886981,0.14850937499999997,7.8825,7.279575000000001,4.238625,83.164225,0.2720910712414233,10.9902110625,-0.04221675188067177,54.30994678949999,9.029883810109233,1.36625,0.04530164242022737,63.4925,6.532753299462777,8.535749999999999e-08,3.365881268912781e-08,101.3125,42.30905305190904,1806.0704,335.3056838134599,165.745,29.333033693630153,1.1637750000000002e-05,5.181513494101143e-06,436.5,218.25
423,0.0,7.0,0.0,23.25,0.0,23.25,23.25,23.25,0.0,0.0,0.0,0.0,1423,90.0,893,50.0,842.0,1048.0,34.0,7.636005931864995,0.04574893954090667,0.11139985115663133,-0.021302173585820816,0.03293709143395131,3.182543843385836,-0.002142503521151435,1.80885,1.0765132950908278,-0.01282760993077316,-11.824294948848756,0.05717552035886981,0.14850937499999997,7.8825,7.279575000000001,4.238625,83.164225,0.2720910712414233,10.9902110625,-0.04221675188067177,54.30994678949999,9.029883810109233,1.36625,0.04530164242022737,63.4925,6.532753299462777,8.535749999999999e-08,3.365881268912781e-08,101.3125,42.30905305190904,1806.0704,335.3056838134599,165.745,29.333033693630153,1.1637750000000002e-05,5.181513494101143e-06,29650.0,1482500.0
424,0.0,7.0,0.0,23.25,0.0,23.25,23.25,23.25,0.0,0.0,0.0,0.0,1423,90.0,823,24.0,1862.0,1862.0,4.5,7.636005931864995,0.04574893954090667,0.11139985115663133,-0.021302173585820816,0.03293709143395131,3.182543843385836,-0.002142503521151435,1.80885,1.0765132950908278,-0.01282760993077316,-11.824294948848756,0.05717552035886981,0.14850937499999997,7.8825,7.279575000000001,4.238625,83.164225,0.2720910712414233,10.9902110625,-0.04221675188067177,54.30994678949999,9.029883810109233,1.36625,0.04530164242022737,63.4925,6.532753299462777,8.535749999999999e-08,3.365881268912781e-08,101.3125,42.30905305190904,1806.0704,335.3056838134599,165.745,29.333033693630153,1.1637750000000002e-05,5.181513494101143e-06,12552.0,301248.0
425,0.0,0.0,33.33,0.0,0.0,0.0,33.33,33.34,0.0,0.0,0.0,0.0,0,0.0,0,0.0,383.0,634.0,46.8,7.811411495643221,-0.3315283746152214,-0.2215290479926492,-0.24664595485265,0.03138354941890659,1.2157587725059262,0.0002847356718153038,1.9998999899999998,1.0429858856750605,-0.009133862484849434,-9.273642483188894,0.08787911553737734,0.21110388750000003,8.0002,14.22177768,4.713305999999999,65.990906,0.20900551840980786,6.6485564112,-0.01960915922649372,56.1896154035,4.546241788711533,1.35,0.0,61.667199999999994,6.806832354577984,1.1066279999999999e-07,7.75948162215077e-08,74.0017,37.50870112032709,1892.9834999999998,251.93796156266797,173.334,11.546716733914739,1.1600180000000001e-05,2.778437335733369e-06,-0.0,-0.0
426,0.0,0.0,33.33,0.0,0.0,0.0,33.33,33.34,0.0,0.0,0.0,0.0,1373,66.0,973,1.0,201.0,237.0,0.6,7.811411495643221,-0.3315283746152214,-0.2215290479926492,-0.24664595485265,0.03138354941890659,1.2157587725059262,0.0002847356718153038,1.9998999899999998,1.0429858856750605,-0.009133862484849434,-9.273642483188894,0.08787911553737734,0.21110388750000003,8.0002,14.22177768,4.713305999999999,65.990906,0.20900551840980786,6.6485564112,-0.01960915922649372,56.1896154035,4.546241788711533,1.35,0.0,61.667199999999994,6.806832354577984,1.1066279999999999e-07,7.75948162215077e-08,74.0017,37.50870112032709,1892.9834999999998,251.93796156266797,173.334,11.546716733914739,1.1600180000000001e-05,2.778437335733369e-06,673.0,673.0
427,0.0,0.0,33.33,0.0,0.0,0.0,33.33,33.34,0.0,0.0,0.0,0.0,1373,66.0,1073,1.0,203.0,227.0,0.5,7.811411495643221,-0.3315283746152214,-0.2215290479926492,-0.24664595485265,0.03138354941890659,1.2157587725059262,0.0002847356718153038,1.9998999899999998,1.0429858856750605,-0.009133862484849434,-9.273642483188894,0.08787911553737734,0.21110388750000003,8.0002,14.22177768,4.713305999999999,65.990906,0.20900551840980786,6.6485564112,-0.01960915922649372,56.1896154035,4.546241788711533,1.35,0.0,61.667199999999994,6.806832354577984,1.1066279999999999e-07,7.75948162215077e-08,74.0017,37.50870112032709,1892.9834999999998,251.93796156266797,173.334,11.546716733914739,1.1600180000000001e-05,2.778437335733369e-06,773.0,773.0
428,0.0,0.0,33.33,0.0,0.0,0.0,33.33,33.34,0.0,0.0,0.0,0.0,1373,66.0,1173,1.0,787.0,1245.0,43.4,7.811411495643221,-0.3315283746152214,-0.2215290479926492,-0.24664595485265,0.03138354941890659,1.2157587725059262,0.0002847356718153038,1.9998999899999998,1.0429858856750605,-0.009133862484849434,-9.273642483188894,0.08787911553737734,0.21110388750000003,8.0002,14.22177768,4.713305999999999,65.990906,0.20900551840980786,6.6485564112,-0.01960915922649372,56.1896154035,4.546241788711533,1.35,0.0,61.667199999999994,6.806832354577984,1.1066279999999999e-07,7.75948162215077e-08,74.0017,37.50870112032709,1892.9834999999998,251.93796156266797,173.334,11.546716733914739,1.1600180000000001e-05,2.778437335733369e-06,873.0,873.0
429,0.0,3.0,32.33,0.0,0.0,0.0,32.33,32.34,0.0,0.0,0.0,0.0,0,0.0,0,0.0,491.0,813.0,46.1,7.600630137892644,-0.2879709271040602,-0.18097115939505606,-0.20168164139312011,0.035093810499763185,1.1931631026489256,-0.0031664628824380177,2.25030999,1.0762556641142584,-0.00998009299148525,-8.10351675936647,0.08988109420670812,0.21754348750000002,7.850200000000001,15.59289368,4.673606,64.80890600000001,0.23385483693181694,7.4021842312,-0.027716009548508974,55.313380611499994,7.464275234238263,1.347,0.0206040846924983,62.21719999999999,7.614351411805855,1.0815279999999998e-07,7.731288307099966e-08,78.8317,49.271286606469225,1864.1976000000002,314.58658076562796,170.41400000000002,22.97768576814936,1.1945179999999999e-05,3.591231876684087e-06,-0.0,-0.0
430,0.0,3.0,32.33,0.0,0.0,0.0,32.33,32.34,0.0,0.0,0.0,0.0,1373,66.0,973,1.0,1426.0,1750.0,1.4,7.600630137892644,-0.2879709271040602,-0.18097115939505606,-0.20168164139312011,0.035093810499763185,1.1931631026489256,-0.0031664628824380177,2.25030999,1.0762556641142584,-0.00998009299148525,-8.10351675936647,0.08988109420670812,0.21754348750000002,7.850200000000001,15.59289368,4.673606,64.80890600000001,0.23385483693181694,7.4021842312,-0.027716009548508974,55.313380611499994,7.464275234238263,1.347,0.0206040846924983,62.21719999999999,7.614351411805855,1.0815279999999998e-07,7.731288307099966e-08,78.8317,49.271286606469225,1864.1976000000002,314.58658076562796,170.41400000000002,22.97768576814936,1.1945179999999999e-05,3.591231876684087e-06,673.0,673.0
431,0.0,3.0,32.33,0.0,0.0,0.0,32.33,32.34,0.0,0.0,0.0,0.0,1373,66.0,1073,1.0,783.0,1277.0,42.6,7.600630137892644,-0.2879709271040602,-0.18097115939505606,-0.20168164139312011,0.035093810499763185,1.1931631026489256,-0.0031664628824380177,2.25030999,1.0762556641142584,-0.00998009299148525,-8.10351675936647,0.08988109420670812,0.21754348750000002,7.850200000000001,15.59289368,4.673606,64.80890600000001,0.23385483693181694,7.4021842312,-0.027716009548508974,55.313380611499994,7.464275234238263,1.347,0.0206040846924983,62.21719999999999,7.614351411805855,1.0815279999999998e-07,7.731288307099966e-08,78.8317,49.271286606469225,1864.1976000000002,314.58658076562796,170.41400000000002,22.97768576814936,1.1945179999999999e-05,3.591231876684087e-06,773.0,773.0
