Repository: jeffwongqy/Accelerated-Design-of-High-Entropy-Alloys-Using-DNN-Based-Multi-Output-Regression

#### _A*STAR Institute of High Performance Computing (IHPC) ARIA Internship Project on Materials Informatics 2024_

# Cloud-Based HEA Property Prediction on AWS

## References
[1] Wang, J., Kwon, H., Kim, H. S., & Lee, B.-J. (2023). A neural network model for high entropy alloy design. Npj Computational Materials, 9(1). https://doi.org/10.1038/s41524-023-01010-x

File: compList_with_descriptors_30May2024.csv (part 9 of 11)
,C,Al,V,Cr,Mn,Fe,Co,Ni,Cu,Mo,Ti,B,Hom_Temp(K),CR(%),Anneal_Temp(K),Anneal_Time(h),YS(Mpa),UTS(Mpa),El(%),Density,Miedema_dH_inter,Miedema_dH_amor,Miedema_dH_ss_min,Yang delta,Yang omega,APE mean,Radii local mismatch,Radii gamma,Configuration entropy,Lambda entropy,Electronegativity delta,Electronegativity local mismatch,VEC mean,Mixing enthalpy,Mean cohesive energy,Shear modulus mean,Shear modulus delta,Shear modulus local mismatch,Shear modulus strength model,mean atomic_mass,std_dev atomic_mass,mean atomic_radius,std_dev atomic_radius,mean mendeleev_no,std_dev mendeleev_no,mean electrical_resistivity,std_dev electrical_resistivity,mean thermal_conductivity,std_dev thermal_conductivity,mean melting_point,std_dev melting_point,mean bulk_modulus,std_dev bulk_modulus,mean coefficient_of_linear_thermal_expansion,std_dev coefficient_of_linear_thermal_expansion,constraint_1,constraint_2
432,0.0,3.0,32.33,0.0,0.0,0.0,32.33,32.34,0.0,0.0,0.0,0.0,1373,66.0,1173,1.0,648.0,1111.0,48.3,7.600630137892644,-0.2879709271040602,-0.18097115939505606,-0.20168164139312011,0.035093810499763185,1.1931631026489256,-0.0031664628824380177,2.25030999,1.0762556641142584,-0.00998009299148525,-8.10351675936647,0.08988109420670812,0.21754348750000002,7.850200000000001,15.59289368,4.673606,64.80890600000001,0.23385483693181694,7.4021842312,-0.027716009548508974,55.313380611499994,7.464275234238263,1.347,0.0206040846924983,62.21719999999999,7.614351411805855,1.0815279999999998e-07,7.731288307099966e-08,78.8317,49.271286606469225,1864.1976000000002,314.58658076562796,170.41400000000002,22.97768576814936,1.1945179999999999e-05,3.591231876684087e-06,873.0,873.0
433,0.0,7.0,31.0,0.0,0.0,0.0,31.0,31.0,0.0,0.0,0.0,0.0,0,0.0,0,0.0,629.0,1214.0,28.0,7.32696651492598,-0.22946383739873072,-0.12991480254177046,-0.1502739272096198,0.039102928081426666,1.1224088095722622,-0.007774958121527762,2.5544,1.0761473188357393,-0.01060324639293454,-6.93458211342855,0.09225354618413091,0.22490500000000002,7.65,17.2484,4.6207,63.232,0.2636776828175618,8.315564,-0.037293214574587744,54.144817151999995,9.833911904797002,1.3430000000000002,0.03034884893334423,62.95,8.461730153637756,1.0481e-07,7.698453364834154e-08,85.27,60.18032114098079,1825.8328999999999,374.8078703073059,166.52,31.457016063974073,1.2405e-05,4.353487208800892e-06,-0.0,-0.0
434,0.0,7.0,31.0,0.0,0.0,0.0,31.0,31.0,0.0,0.0,0.0,0.0,1373,66.0,1073,1.0,1634.0,1867.0,3.5,7.32696651492598,-0.22946383739873072,-0.12991480254177046,-0.1502739272096198,0.039102928081426666,1.1224088095722622,-0.007774958121527762,2.5544,1.0761473188357393,-0.01060324639293454,-6.93458211342855,0.09225354618413091,0.22490500000000002,7.65,17.2484,4.6207,63.232,0.2636776828175618,8.315564,-0.037293214574587744,54.144817151999995,9.833911904797002,1.3430000000000002,0.03034884893334423,62.95,8.461730153637756,1.0481e-07,7.698453364834154e-08,85.27,60.18032114098079,1825.8328999999999,374.8078703073059,166.52,31.457016063974073,1.2405e-05,4.353487208800892e-06,773.0,773.0
435,0.0,7.0,31.0,0.0,0.0,0.0,31.0,31.0,0.0,0.0,0.0,0.0,1373,66.0,1123,1.0,1321.0,1730.0,22.7,7.32696651492598,-0.22946383739873072,-0.12991480254177046,-0.1502739272096198,0.039102928081426666,1.1224088095722622,-0.007774958121527762,2.5544,1.0761473188357393,-0.01060324639293454,-6.93458211342855,0.09225354618413091,0.22490500000000002,7.65,17.2484,4.6207,63.232,0.2636776828175618,8.315564,-0.037293214574587744,54.144817151999995,9.833911904797002,1.3430000000000002,0.03034884893334423,62.95,8.461730153637756,1.0481e-07,7.698453364834154e-08,85.27,60.18032114098079,1825.8328999999999,374.8078703073059,166.52,31.457016063974073,1.2405e-05,4.353487208800892e-06,823.0,823.0
436,0.0,7.0,31.0,0.0,0.0,0.0,31.0,31.0,0.0,0.0,0.0,0.0,1373,66.0,1173,1.0,955.0,1445.0,30.2,7.32696651492598,-0.22946383739873072,-0.12991480254177046,-0.1502739272096198,0.039102928081426666,1.1224088095722622,-0.007774958121527762,2.5544,1.0761473188357393,-0.01060324639293454,-6.93458211342855,0.09225354618413091,0.22490500000000002,7.65,17.2484,4.6207,63.232,0.2636776828175618,8.315564,-0.037293214574587744,54.144817151999995,9.833911904797002,1.3430000000000002,0.03034884893334423,62.95,8.461730153637756,1.0481e-07,7.698453364834154e-08,85.27,60.18032114098079,1825.8328999999999,374.8078703073059,166.52,31.457016063974073,1.2405e-05,4.353487208800892e-06,873.0,873.0
437,0.0,0.0,0.0,14.29,0.0,14.29,0.0,35.71,35.71,0.0,0.0,0.0,1273,0.0,0,0.0,332.0,608.0,19.2,8.512120594102727,0.12988585485834706,0.1767911576199744,0.04418343531428054,0.011852567426151471,3.4367988977793233,0.013947509607038522,0.61239795,1.0240247707111072,-0.01073749184398546,-76.4324846542187,0.06770834756817427,0.1779024073,9.4997,5.224538680000001,4.029305000000001,71.241916,0.3318867522909168,12.498499098200002,-0.04408260746668102,59.06218293,4.7433032475066215,1.3642899999999998,0.026920815095434605,66.4991,6.318519162530377,6.429162e-08,4.7028321818187435e-08,200.20069999999998,177.5236825774457,1672.242367,328.576420938989,161.429,20.569929173325228,1.3063720000000001e-05,4.4604704601637746e-06,-0.0,-0.0
438,0.0,0.0,0.0,13.33,6.68,13.33,0.0,33.33,33.33,0.0,0.0,0.0,1273,0.0,0,0.0,353.0,741.0,22.0,8.43914496918338,0.11554571090068717,0.1629370716459462,0.016653038820173875,0.015831387936274394,4.699163188917857,0.00990490574976624,0.8804465900000005,1.0335885121410031,-0.012058673034898063,-48.11290030063352,0.06844176775882359,0.17768864090000003,9.333100000000002,4.264800120000001,3.955179000000001,71.59025600000001,0.31955718011931195,12.017262387800002,-0.041423329558103114,58.787472056,4.633741905282134,1.3666700000000003,0.027441610613151837,66.06610000000002,6.254460307538791,1.5618146000000004e-07,4.023340420828601e-07,187.36554000000004,176.62440556587666,1661.9566410000002,313.2380782398213,158.661,22.8447651001026,1.364134e-05,4.900509191739437e-06,-0.0,-0.0
439,0.0,0.0,0.0,12.5,12.5,12.5,0.0,31.25,31.25,0.0,0.0,0.0,1273,0.0,0,0.0,401.0,767.0,21.2,8.37585202074392,0.10112539426490416,0.14989346404968243,-0.006579013355519519,0.018210677657278393,5.9166083410555705,0.006372763559627777,1.078125,1.0335578554877725,-0.012527201262025077,-37.77477103818853,0.06877110993095525,0.17613281249999999,9.1875,3.5,3.8906250000000004,71.89875,0.30855591295392765,11.557968749999999,-0.039125051969424174,58.547205625,4.5546982303201995,1.36875,0.02780639991600233,65.6875,6.208989160221861,2.3625000000000001e-07,5.243617386782627e-07,176.1625,175.97259803086376,1653.053125,301.9150859449293,156.25,24.325965085060606,1.414375e-05,5.189993345644584e-06,-0.0,-0.0
440,0.0,0.0,0.0,11.76,17.66,11.76,0.0,29.41,29.41,0.0,0.0,0.0,1273,0.0,0,0.0,407.0,762.0,20.5,8.320213344996557,0.08806199982667194,0.13847716362173523,-0.02626137729782347,0.019796235810590146,7.27076111611066,0.0032398307134183972,1.22518056,1.0335307460584253,-0.01271625260410557,-32.44844651425745,0.06882625205086956,0.1736985741,9.058700000000002,2.8772484800000004,3.8333730000000004,72.169042,0.2985677111235237,11.1176536452,-0.03708544113595097,58.334779647,4.494348085341388,1.3705900000000002,0.028076884044305275,65.3527,6.17451045695573,3.0723292e-07,5.999471619160349e-07,166.24298000000002,175.49106130871908,1645.1219569999998,293.10639475760905,154.112,25.383163736881677,1.458973e-05,5.396965419709571e-06,-0.0,-0.0
441,0.0,0.0,0.0,11.11,22.22,11.11,0.0,27.78,27.78,0.0,0.0,0.0,1273,0.0,0,0.0,427.0,827.0,20.5,8.271213941799568,0.07759617412037022,0.12933122874098002,-0.04125258104422149,0.020887119253839813,8.814105732949512,0.0004650557698743496,1.3332555499999998,1.0335068237305522,-0.012754641581196496,-29.235543121979095,0.06868005707068463,0.17071323439999997,8.9446,2.3705185199999996,3.782796,72.41099,0.28954477207922524,10.704120000199998,-0.035280605659900266,58.146485129000006,4.447262442107706,1.37222,0.0282841693411384,65.056,6.147851170808434,3.6996745999999997e-07,6.52293211102611e-07,157.46436,175.10948531975612,1638.1488060000001,286.13806531925474,152.223,26.168682928063443,1.498333e-05,5.551682963946773e-06,-0.0,-0.0
442,0.0,0.0,0.0,10.52,26.32,10.52,0.0,26.32,26.32,0.0,0.0,0.0,1273,0.0,0,0.0,439.0,884.0,23.4,8.22753445296775,0.06938752529508284,0.12203776307841811,-0.05258805136396792,0.021659036571636266,10.633250751717625,-0.002028520803444609,1.4127102400000002,1.0334853670891697,-0.012702034326548409,-27.076655090597914,0.06839529372296786,0.1673713664,8.842400000000001,1.94931392,3.737296,72.624184,0.2812486178514939,10.3109909408,-0.033645481627201615,57.977987244,4.409123545960907,1.37368,0.02844960536055792,64.7904,6.126379668074714,4.2636584e-07,6.914638155163605e-07,149.58896000000001,174.81798432241166,1631.828664,280.39608123519264,150.524,26.78375243203374,1.5337960000000002e-05,5.672230500258661e-06,-0.0,-0.0
443,0.0,0.0,0.0,10.0,30.0,10.0,0.0,25.0,25.0,0.0,0.0,0.0,1273,0.0,0,0.0,385.0,769.0,19.3,8.188243203058624,0.06310201299492538,0.1163102585652259,-0.06239704663649,0.022203688763977943,12.801082814456219,-0.004275612863682987,1.4699999999999998,1.033466111084604,-0.012594513120355635,-25.546483120509222,0.06800046137238946,0.16382499999999997,8.75,1.6,3.6965,72.82300000000001,0.2736579039403793,9.943699999999998,-0.03217493565112506,57.825373500000005,4.377749746234982,1.375,0.02858309752375137,64.55,6.108763660844335,4.77e-07,7.217750994026097e-07,142.49,174.55340550258256,1626.2425,275.6728534259641,149.0,27.27252921298651,1.5655000000000002e-05,5.769592933160803e-06,-0.0,-0.0
444,0.0,0.0,0.0,9.52,33.34,9.52,0.0,23.81,23.81,0.0,0.0,0.0,1273,0.0,0,0.0,386.0,621.0,7.3,8.152949162940782,0.05810900603863932,0.11163690767308573,-0.07103381847094933,0.022585576985493593,15.460924369137674,-0.006311132234949208,1.5102339999999999,1.0334486809655743,-0.012449104373869873,-24.404826724830915,0.06753758702060815,0.16017692609999995,8.666699999999999,1.3053060799999994,3.659437,72.99717,0.2666188025591127,9.595443814799998,-0.030824909506387874,57.688018063,4.3514510554339445,1.3761900000000002,0.028694812595667484,64.3335,6.094113413174279,5.2294492e-07,7.461680943250842e-07,136.07242,174.35507022726952,1621.099637,271.62807584030725,147.616,27.67569897286001,1.5943810000000002e-05,5.848770623039081e-06,-0.0,-0.0
445,0.0,9.1,0.0,0.0,0.0,30.3,30.3,30.3,0.0,0.0,0.0,0.0,1523,85.0,1523,0.08333,457.0,852.0,76.0,7.775130658714962,0.10030064243532494,0.15427385666510438,-0.026228761779134472,0.03572318927384443,2.6835236077497746,0.01138108302806498,1.479549,1.0766769897391673,-0.010837165507764559,-8.492103073352883,0.054757007573120964,0.12209385000000005,8.453999999999999,6.836892000000001,4.28082,73.01566,0.20443582614701605,5.4127435199999985,-0.026573030837603206,55.0172132976,10.599492663827089,1.3560500000000002,0.04771646730548119,65.456,6.097349012039518,7.275299999999999e-08,2.547598484303412e-08,103.49799999999999,50.01747579537354,1692.96677,286.4909157952594,167.50599999999997,34.61895551888119,1.36767e-05,3.6051623308073212e-06,101.91259000000001,8.4923761247
446,0.0,9.1,0.0,0.0,0.0,30.3,30.3,30.3,0.0,0.0,0.0,0.0,1523,85.0,973,50.0,893.0,1187.0,26.0,7.775130658714962,0.10030064243532494,0.15427385666510438,-0.026228761779134472,0.03572318927384443,2.6835236077497746,0.01138108302806498,1.479549,1.0766769897391673,-0.010837165507764559,-8.492103073352883,0.054757007573120964,0.12209385000000005,8.453999999999999,6.836892000000001,4.28082,73.01566,0.20443582614701605,5.4127435199999985,-0.026573030837603206,55.0172132976,10.599492663827089,1.3560500000000002,0.04771646730548119,65.456,6.097349012039518,7.275299999999999e-08,2.547598484303412e-08,103.49799999999999,50.01747579537354,1692.96677,286.4909157952594,167.50599999999997,34.61895551888119,1.36767e-05,3.6051623308073212e-06,33650.0,1682500.0
447,0.0,0.0,0.0,20.0,20.0,20.0,20.0,20.0,0.0,0.0,0.0,0.0,1473,65.0,1073,1.0,310.0,639.0,52.4,8.027647867162898,-0.15980167436505746,-0.07488576144497482,-0.1970666115006307,0.02249639513229989,5.793658001760473,-0.0042854507014407515,1.5200000000000002,1.0335130802288488,-0.013380866803977112,-26.439813336689593,0.057403979544427386,0.156,8.0,4.160000000000001,4.026,85.24200000000002,0.1863200953378381,7.072000000000001,-0.016503927547796244,56.08114799999999,2.872633813703462,1.38,0.02738612787525821,61.8,3.8340579025361627,3.5980000000000003e-07,6.044073129934812e-07,74.56,38.019310882760614,1801.2,239.62616718547244,162.0,24.899799195977465,1.2959999999999998e-05,5.976872091654631e-06,773.0,773.0
448,0.0,0.0,0.0,20.0,20.0,20.0,23.0,17.0,0.0,0.0,0.0,0.0,1473,65.0,1073,1.0,320.0,666.0,56.4,8.02592036088375,-0.15524326113010292,-0.07101030993037268,-0.19094318066648963,0.022671852790129746,6.024545580693572,-0.004286493595171858,1.5251000000000001,1.0335159036754695,-0.013343312227102052,-25.95909946053383,0.056805358206449344,0.15410999999999997,7.9700000000000015,3.992,4.0245,85.2831,0.18594097930063216,7.046107,-0.01644156445317045,56.08834185,2.8844092306499847,1.38,0.027416989357645166,61.71,3.726744478081513,3.5944e-07,6.053072367934798e-07,74.83,38.246603522827,1802.4,239.55881105460568,162.0,24.92785882959291,1.2947999999999999e-05,5.982989333357272e-06,773.0,773.0
449,0.0,0.0,0.0,20.0,20.0,20.0,27.0,13.0,0.0,0.0,0.0,0.0,1473,65.0,1073,1.0,340.0,725.0,60.1,8.02361886406545,-0.14387572361624412,-0.061722401730487375,-0.1805435739858252,0.022900198323314108,6.306721189539997,-0.004287710607968872,1.5291,1.0335196692059192,-0.013172796808307487,-25.118835734854756,0.05598427086477544,0.15130999999999994,7.930000000000001,3.7680000000000007,4.0225,85.3379,0.18543341221850915,7.007747000000001,-0.016319368820617273,56.097933649999995,2.9103408077966537,1.38,0.027555424922739546,61.59,3.5860715112539068,3.5896000000000003e-07,6.086562767062211e-07,75.19,38.681802276852,1804.0,240.3037392908931,162.0,25.053726122265047,1.2931999999999997e-05,6.012323461796069e-06,773.0,773.0
450,0.0,0.0,0.0,20.0,20.0,20.0,30.0,10.0,0.0,0.0,0.0,0.0,1473,65.0,1073,1.0,382.0,821.0,68.9,8.021894123534457,-0.13121887213698594,-0.05145886919901324,-0.17077164082662027,0.023067358697808255,6.4916186928327715,-0.0042884932334333,1.5300000000000002,1.0335224940552339,-0.012945838297251268,-24.32957038377923,0.055350584823436896,0.1489999999999999,7.899999999999999,3.6000000000000005,4.020999999999999,85.37899999999999,0.18505116973356733,6.976100000000001,-0.01619763532187988,56.1051275,2.937833704680059,1.38,0.027735009811261355,61.5,3.4807161066919283,3.5860000000000005e-07,6.128435614161502e-07,75.46,39.11286102340121,1805.2,241.509568743915,162.0,25.217006878244607,1.292e-05,6.050810498793338e-06,773.0,773.0
451,0.0,10.0,0.0,0.0,0.0,34.0,17.0,34.0,0.0,5.0,0.0,0.0,1573,80.0,1373,1.0,215.0,458.0,47.0,7.78275085951393,0.13315514415174617,0.182963444996603,-0.00897793158680283,0.04202291303554581,2.6210198558551974,0.003253913197549987,2.0874,1.0764863137286658,-0.01176321551044075,-6.661219499706262,0.05900251983301438,0.14112300000000005,8.25,7.8180000000000005,4.3911,74.67419999999998,0.24410619578235765,7.540558000000001,-0.034310066739601235,56.456853009999996,15.183591839269376,1.3619999999999999,0.05507013050762657,65.2,6.784316125047181,7.412999999999999e-08,2.630830458798511e-08,105.59,52.83861302750416,1741.967,428.8185055440157,168.7,39.11500355217924,1.3327999999999998e-05,4.387006836093205e-06,1073.0,1073.0
452,0.0,0.0,0.0,25.0,0.0,35.0,35.0,5.0,0.0,0.0,0.0,0.0,1473,67.0,1423,0.08333,382.0,961.0,15.0,8.069331691356247,-0.07522496540167309,0.0004669895971230707,-0.13370950445548635,0.01699992917940133,7.064492910710566,0.006393640898754544,0.96,1.0240334911798823,-0.010236493535861493,-35.42068797637018,0.03702058819893847,0.09804999999999987,7.949999999999999,2.73,4.2815,88.20649999999999,0.18830923136215025,7.885325,-0.01692784030957105,56.10606325,3.2701892059138764,1.38,0.02948839123097932,61.35,3.576797207121137,9.135e-08,3.2001528496104014e-08,91.05,10.28207248042697,1884.05,207.45367039972766,171.5,9.536353023326436,1.0574999999999998e-05,3.998890244606095e-06,93.57959,7.797987234700001
453,0.0,0.0,0.0,25.0,0.0,26.0,35.0,14.0,0.0,0.0,0.0,0.0,1473,67.0,1423,0.08333,296.0,871.0,55.0,8.159006839895772,-0.10069995050694748,-0.021367982391539125,-0.14173655137331978,0.016705229529589753,6.342202134070832,0.0063905072828512495,0.9879,1.024027392108665,-0.01113665523036066,-39.907073464749224,0.0399266834191117,0.10702299999999994,8.13,3.2952,4.2959,87.6242,0.1933751886617041,8.035688,-0.017989954764068897,56.36241925,3.296635849228915,1.3755000000000002,0.029298616068765496,61.89,3.957367616247404,8.883e-08,3.161063221844502e-08,92.04,9.153390420863591,1876.58,207.54894468722418,172.4,9.683079186584353,1.0719e-05,3.991668122422043e-06,93.57959,7.797987234700001
454,0.0,9.4,0.0,0.0,0.0,31.9,30.1,28.6,0.0,0.0,0.0,0.0,1523,85.0,1523,0.08333,457.0,852.0,76.0,7.7354236640203435,0.1043066937858781,0.15779941901068886,-0.024874659304395686,0.03626837397196292,2.643649075268132,0.010964234624520564,1.51306,1.076670260081915,-0.010859212709276037,-8.255476961173612,0.0552741086196013,0.12380339000000007,8.403,6.949468,4.27521,72.97106,0.2079875494029547,5.557738339999999,-0.027410657882639945,54.876023723399996,10.730812197929298,1.35655,0.04861517861626999,65.40499999999999,6.19699218259921,7.308999999999999e-08,2.5943771984345148e-08,103.736,50.79483747072837,1691.8311800000001,290.9864528464954,167.03400000000002,35.042900107398594,1.3681e-05,3.664869296836996e-06,101.91259000000001,8.4923761247
455,0.0,9.4,0.0,0.0,0.0,31.9,30.1,28.6,0.0,0.0,0.0,0.0,1523,85.0,973,50.0,893.0,1187.0,26.0,7.7354236640203435,0.1043066937858781,0.15779941901068886,-0.024874659304395686,0.03626837397196292,2.643649075268132,0.010964234624520564,1.51306,1.076670260081915,-0.010859212709276037,-8.255476961173612,0.0552741086196013,0.12380339000000007,8.403,6.949468,4.27521,72.97106,0.2079875494029547,5.557738339999999,-0.027410657882639945,54.876023723399996,10.730812197929298,1.35655,0.04861517861626999,65.40499999999999,6.19699218259921,7.308999999999999e-08,2.5943771984345148e-08,103.736,50.79483747072837,1691.8311800000001,290.9864528464954,167.03400000000002,35.042900107398594,1.3681e-05,3.664869296836996e-06,33650.0,1682500.0
456,0.0,0.0,0.0,10.0,30.0,50.0,10.0,0.0,0.0,0.0,0.0,0.0,0,0.0,0,0.0,212.0,556.0,22.7,7.772667086834734,-0.030350449048613386,0.035824944553383135,-0.15176690235893694,0.025322091569597985,18.53935229411794,-0.00430932257230765,1.62,1.0335130802288484,-0.00971310029076794,-15.148119520135419,0.04948128733281947,0.12449999999999987,7.6000000000000005,0.9199999999999999,3.865,83.02799999999999,0.13816153740653508,4.3752,-0.008396518059267959,55.496843,2.000255792924135,1.395,0.018749999999999933,60.6,2.03100960115899,5.007e-07,7.688794708047549e-07,61.74,44.89613708327254,1756.0,238.33799529239982,155.0,29.18154382482188,1.4199999999999998e-05,6.678791058267955e-06,-0.0,-0.0
457,0.5,0.0,0.0,9.95,29.85,49.75,9.95,0.0,0.0,0.0,0.0,0.0,0,0.0,0,0.0,167.0,504.0,32.8,7.752257796865687,-0.01755993899340086,0.049062424952414474,-0.135881243362886,0.03776223597163009,8.734604854115759,-0.002404584727827237,1.8555755,1.3474556065609071,-0.009926251743598844,-6.960971918889744,0.05381043066954712,0.13054648749999986,7.582000000000001,2.007313,3.8825250000000002,84.86936,0.33444581700802745,6.163710579999999,-0.022867157980167495,55.27941228500001,4.3101536282813155,1.3915249999999997,0.06388916897395874,60.772,3.6372293341824395,5.481965e-07,1.1324853446009493e-06,62.1313,45.18647438706042,1766.22,297.49749898908715,154.39,30.946219833030277,1.4164500000000001e-05,6.6728538852133985e-06,-0.0,-0.0
458,1.0,0.0,0.0,9.9,29.7,49.5,9.9,0.0,0.0,0.0,0.0,0.0,0,0.0,0,0.0,209.0,608.0,48.7,7.731795488310047,-0.004276796673467088,0.06296388458494472,-0.1190050795967638,0.04700094929536582,5.808572414869695,-0.0004995029258752368,2.088702,1.3477661235840834,-0.010081566044486463,-4.563675331120242,0.05775209534688022,0.1365259499999999,7.564,3.0836520000000003,3.9000500000000002,86.71072,0.44261066516492575,7.93402632,-0.03667506101226981,55.06198157,5.731537493096396,1.38805,0.08794583915248637,60.944,4.705786952737368,5.956930000000001e-07,1.3998160696737157e-06,62.522600000000004,45.46897398071834,1776.44,345.75268681622197,153.78,32.581692826898056,1.4129000000000001e-05,6.667035128536579e-06,-0.0,-0.0
459,2.0,0.0,0.0,9.8,29.4,49.0,9.8,0.0,0.0,0.0,0.0,0.0,0,0.0,0,0.0,269.0,565.0,57.8,7.690710986906941,0.022682572488212767,0.09200165694802893,-0.08250934916310348,0.06140124502851841,3.5695059050935374,0.003311692550441878,2.547608,1.3483892218461415,-0.010333935472760273,-2.7410148638483594,0.06475158026008324,0.14828379999999988,7.5280000000000005,5.203408,3.9351000000000003,90.39344000000001,0.5840455024892258,11.42007328,-0.062436543582971,54.627120139999995,7.779710931416016,1.3810999999999998,0.12172262272270509,61.288000000000004,6.279271979674412,6.906859999999999e-07,1.808870371277039e-06,63.305200000000006,46.01175678660757,1796.88,423.9423290040084,152.56,35.538846243598556,1.4057999999999998e-05,6.655738945546991e-06,-0.0,-0.0
460,4.0,0.0,0.0,9.6,28.8,48.0,9.6,0.0,0.0,0.0,0.0,0.0,0,0.0,0,0.0,395.0,662.0,37.4,7.607896586470422,0.0765292156943648,0.15353105967471697,0.00013109327595236487,0.08288734319445357,2.1170386559668497,0.010938210992729916,3.436032,1.3496437423192955,-0.010720863923399136,-1.5604625308272386,0.07629744354277138,0.17099519999999988,7.456,9.311232,4.0052,97.75888,0.7471063628880772,18.173829120000004,-0.10736285046670474,53.757397280000006,10.612196826070354,1.3672,0.1677737806531592,61.97599999999999,8.483380336604263,8.80672e-07,2.3964200298940545e-06,64.8704,47.01654135823181,1837.76,541.3126220943954,150.12,40.52435690179608,1.3916e-05,6.634421828267456e-06,-0.0,-0.0
461,6.0,0.0,0.0,9.4,28.2,47.0,9.4,0.0,0.0,0.0,0.0,0.0,0,0.0,0,0.0,500.0,721.0,18.6,7.524210331483853,0.13247636773400207,0.22028796672650597,0.09365087974199715,0.09969533849944583,1.5639996963471412,0.018570232754556867,4.285271999999999,1.350909490841466,-0.011017322255391891,-1.1084761368793599,0.08566090764549841,0.1926341999999999,7.384,13.243471999999999,4.0753,105.12432000000003,0.838664837268526,24.636467520000004,-0.1448047066538608,52.88767442,12.680150438804105,1.3533,0.2011830999104515,62.66400000000001,10.102139133748125,1.0706580000000003e-06,2.8332624103825043e-06,66.4356,47.92683783562603,1878.64,630.6906783101499,147.68,44.64133985384831,1.3774e-05,6.614650641130856e-06,-0.0,-0.0
462,0.0,0.0,25.0,0.0,0.0,25.0,25.0,25.0,0.0,0.0,0.0,0.0,1473,60.0,1253,1.0,398.0,807.0,52.5,7.827453610045344,-0.3199069299811525,-0.21209233509423742,-0.2884510156762064,0.029607193863806888,2.05540781843922,0.0061989904619757785,1.75,1.043086535545146,-0.011525651318350769,-13.148341701329077,0.07612782304688552,0.18875000000000003,8.0,10.5,4.605,69.8725,0.19618293697651248,6.6518749999999995,-0.01804261331717614,56.10327375,3.716083146193437,1.3625,0.02499999999999991,61.5,5.567764362830022,1.0799999999999999e-07,6.358196809368727e-08,75.5,30.773365106858236,1872.5,209.75620769518758,172.5,9.574271077563381,1.165e-05,2.270829510700147e-06,953.0,953.0
463,0.0,0.0,0.0,0.0,20.0,20.0,20.0,20.0,20.0,0.0,0.0,0.0,0,0.0,0,0.0,361.0,626.0,32.1,8.387119793162887,0.06832400181754991,0.1192333773701165,-0.0573898032874807,0.020805845360051912,12.443856400498154,0.009880350952265448,1.2000000000000002,1.0335885783897694,-0.013380866803977112,-30.911032741720863,0.06608177492599053,0.172,9.0,1.7600000000000005,3.9040000000000004,70.928,0.18448981138429474,5.9399999999999995,-0.01663275323606979,58.391128,3.367657209698234,1.37,0.02738612787525821,64.8,4.868264577855235,3.3784e-07,6.168469242851098e-07,135.76,152.1413421789094,1636.754,192.1009437249073,158.0,26.832815729997478,1.528e-05,3.985849972088764e-06,-0.0,-0.0
464,0.0,0.0,0.0,0.0,0.0,25.0,25.0,25.0,25.0,0.0,0.0,0.0,0,0.0,0,0.0,325.0,498.0,30.1,8.631376365622723,0.15764362451113823,0.1984855092000538,0.045938016982204365,0.003984063745019917,3.8407907568502333,0.02397850784126981,0.25,1.0048207846200676,-0.011525651318350769,-726.127558707418,0.05853870253623846,0.15125,9.5,5.0,4.15,69.53,0.20555376731859074,6.9087499999999995,-0.019872322372533363,59.25439875,3.186415570931218,1.3625,0.02499999999999991,66.0,4.69041575982343,6.23e-08,3.442227960686703e-08,167.75,155.04918574439532,1666.1925,208.3895268281654,167.5,18.929694486000912,1.3675e-05,2.0022903552348917e-06,-0.0,-0.0
465,0.0,0.0,0.0,0.0,25.0,0.0,25.0,25.0,25.0,0.0,0.0,0.0,0,0.0,0,0.0,257.0,522.0,47.2,8.517699855699856,-3.2017127669355924e-05,0.05780311287477552,-0.06123070751997198,0.021788873293535196,73.45032495204623,0.0063516762377344715,1.3125,1.0335460578766902,-0.011525651318350769,-24.27705096918404,0.07328774624724112,0.18124999999999997,9.25,0.25,3.81,68.28,0.19593250677358148,5.9712499999999995,-0.017975529723115363,59.02766,3.5242493568441864,1.3625,0.02499999999999991,65.75,5.057996968497839,3.973000000000001e-07,6.95531135176564e-07,149.7,171.95103954323744,1593.1925,191.18839284416129,155.0,30.000000000000004,1.615e-05,4.017047008271955e-06,-0.0,-0.0
466,0.0,0.0,0.0,0.0,25.0,25.0,0.0,25.0,25.0,0.0,0.0,0.0,0,0.0,0,0.0,400.0,638.0,38.0,8.28082604832978,0.08218647684109566,0.13014767697849716,-0.07144507329547554,0.021788873293535196,6.722357087157757,0.0063516762377344715,1.3125,1.0335460578766902,-0.011525651318350769,-24.27705096918404,0.06767762879768478,0.17062499999999997,9.0,2.75,3.7825,69.55499999999999,0.20565402878412473,6.914999999999999,-0.019892591294740608,58.25561125,3.872861325407815,1.375,0.028867513459481187,65.0,5.597618541248889,4.0730000000000005e-07,6.893249548169088e-07,144.7,174.15460564299374,1603.9425,205.00341434148524,152.5,27.537852736430512,1.585e-05,4.360810322252811e-06,-0.0,-0.0
467,0.0,0.0,0.0,0.0,25.0,25.0,25.0,0.0,25.0,0.0,0.0,0.0,0,0.0,0,0.0,323.0,481.0,34.0,8.265848334514528,0.13532073157731433,0.17703424639359638,-0.03125945559803036,0.022956503523012952,4.3768796477334915,0.0063363298860028006,1.375,1.0335696635852916,-0.011525651318350769,-21.87026236631532,0.06102969735014166,0.15187499999999987,8.75,4.25,3.77,69.8975,0.20669441059050755,6.829374999999999,-0.02009798426144159,58.315560000000005,3.883737455752726,1.375,0.028867513459481187,64.25,5.439056290693574,4.0430000000000004e-07,6.912939268743314e-07,146.95,173.28553507626268,1613.9425,213.85649368599186,152.5,27.537852736430512,1.575e-05,4.4395945760846224e-06,-0.0,-0.0
468,0.0,0.0,0.0,33.34,0.0,0.0,33.33,33.33,0.0,0.0,0.0,0.0,1473,90.0,1173,0.5,389.0,859.0,74.0,8.278200984694086,-0.11725455544808859,-0.03458863184815698,-0.11155024783825088,0.01701056748282134,3.5345052085595268,0.00048360018634218847,1.11118887,1.0239861366437257,-0.009133862484849434,-31.56580464532637,0.04800492234122075,0.12223110899999998,8.3331,4.88937768,4.309979,89.392731,0.21612661129699762,9.256435263900002,-0.022712982227563197,56.540443853499994,3.93793307149885,1.36667,0.028868956654755654,62.6661,5.131814147877451,8.633740000000001e-08,3.57274929798403e-08,94.99990000000001,4.582362948848607,1892.0288,250.2282561622124,173.33199999999997,11.5475826619023,1.043278e-05,4.7964179798529084e-06,436.5,218.25
469,0.0,7.5,0.0,6.0,34.8,40.4,0.0,11.3,0.0,0.0,0.0,0.0,0,0.0,0,0.0,159.0,381.0,40.8,7.272241325573455,0.08432553985305713,0.13772116237217755,-0.04785992331705429,0.035906033923337966,3.089471404949985,-0.011118611653574712,2.3521450000000006,1.0761838252557359,-0.011165287127752412,-8.660341589009766,0.06345970574642507,0.1631394,7.383000000000001,5.985944000000002,3.7472500000000006,77.03994,0.22253332372670387,6.813988820000001,-0.028919273513671642,53.45555525500001,9.211848819474195,1.3831,0.049276501032731256,62.51500000000001,6.593314352789803,5.593010000000001e-07,7.729495493142087e-07,68.58240000000002,71.14344002239017,1656.3302500000002,323.17871540228083,146.08,37.544905306656524,1.58595e-05,6.614575215793415e-06,-0.0,-0.0
470,1.1,7.42,0.0,5.93,34.42,39.96,0.0,11.8,0.0,0.0,0.0,0.0,0,0.0,0,0.0,355.0,754.0,49.5,7.241749619092424,0.11473521950163705,0.17024299443223015,-0.009134531717417358,0.055281486961649924,2.359818757280557,-0.010839189715953865,2.8584429670142595,1.4019459610527591,-0.011585544752533341,-3.7910283029784377,0.07136109347982825,0.17689602863581214,7.362218026433469,8.250048109411946,3.79112590678724,81.11603299214944,0.5235279163357907,10.68498297810152,-0.06275212642919793,53.03455717293053,10.44459621357749,1.375424823611249,0.09768965549896334,62.89843982907682,7.6539806624908575,6.594837523601311e-07,1.3979987724516873e-06,69.50408426910464,70.67799040489285,1680.1717917122128,414.84649329401407,145.052370068568,39.69598541078087,1.574909072841101e-05,6.609532902970547e-06,-0.0,-0.0
471,1.1,7.42,0.0,5.93,34.42,39.96,0.0,11.8,0.0,0.0,0.0,0.0,0,70.0,1273,1.0,557.0,1041.0,26.7,7.241749619092424,0.11473521950163705,0.17024299443223015,-0.009134531717417358,0.055281486961649924,2.359818757280557,-0.010839189715953865,2.8584429670142595,1.4019459610527591,-0.011585544752533341,-3.7910283029784377,0.07136109347982825,0.17689602863581214,7.362218026433469,8.250048109411946,3.79112590678724,81.11603299214944,0.5235279163357907,10.68498297810152,-0.06275212642919793,53.03455717293053,10.44459621357749,1.375424823611249,0.09768965549896334,62.89843982907682,7.6539806624908575,6.594837523601311e-07,1.3979987724516873e-06,69.50408426910464,70.67799040489285,1680.1717917122128,414.84649329401407,145.052370068568,39.69598541078087,1.574909072841101e-05,6.609532902970547e-06,973.0,973.0
472,0.0,7.46,0.0,5.97,34.63,40.2,0.0,11.24,0.0,0.0,0.0,0.5,0,0.0,0,0.0,174.0,455.0,37.0,7.257974418141106,0.08766759104061811,0.14123241803553427,-0.04246642533322115,0.04232813070858496,2.9277762669893126,-0.009659342068608932,2.5327205000000004,1.30965046085481,-0.011370506431701562,-6.346315064239922,0.06384433620542017,0.16437612199999999,7.3610999999999995,6.4461164,3.7575260000000004,77.67164,0.2481311000266441,7.372088820200001,-0.032135141024507166,53.242918093060005,9.85042517480158,1.3804400000000001,0.06659160908819889,62.6317,6.855329336991816,5000000000.000001,84504245930.57002,68.36734,70.89392327669728,1659.8067620000002,326.93090568091094,146.94960000000003,40.15418063983456,1.581026e-05,6.636332807039395e-06,-0.0,-0.0
473,0.0,7.43,0.0,5.94,34.45,40.0,0.0,11.18,0.0,0.0,0.0,1.0,0,0.0,0,0.0,186.0,519.0,31.4,7.243005589723761,0.09121041322578163,0.14499404539817287,-0.03669106812814451,0.04788556087202641,2.774232025827921,-0.008206427056517735,2.7121277499999996,1.3098611236943676,-0.011519164408642917,-5.0235626139218015,0.06422728568098754,0.16561360749999995,7.3388,6.90599908,3.7678490000000004,78.298347,0.2704553038525792,7.9284418910999985,-0.03532373282360196,53.02748528047999,10.443571064845683,1.377765,0.08003533155097102,62.75039999999999,7.1058002981386315,10000000000.0,118951645907.55241,68.175,70.66975768054017,1663.224721,330.6698534508825,147.8148,42.56585829279514,1.576116e-05,6.657564819041186e-06,-0.0,-0.0
474,0.0,0.0,0.0,7.0,25.0,0.0,9.0,23.0,36.0,0.0,0.0,0.0,0,0.0,0,0.0,401.0,700.0,36.0,8.413247635058127,0.017769450585238,0.07566734103971043,-0.04873600643740756,0.021237430615499094,9.309738401040864,0.0014083210774960874,1.3273,1.0335046134930974,-0.012099005200390912,-26.825369785406487,0.07069780545602877,0.16321,9.24,2.0504,3.6897,67.6851,0.2918334887226531,9.862448999999998,-0.0332688534591328,59.0542678,4.498812649077331,1.3659999999999999,0.027076809982234076,66.08,6.166337622653326,3.9704199999999996e-07,6.999321324781938e-07,182.46,193.37653868627837,1577.7072,265.0405433872894,149.2,27.358063013668172,1.5960000000000003e-05,5.086899828503517e-06,-0.0,-0.0
475,0.0,0.0,0.0,10.0,40.0,40.0,10.0,0.0,0.0,0.0,0.0,0.0,0,0.0,0,0.0,213.0,471.0,57.7,7.731809586938319,-0.030007014556295713,0.034908458558777646,-0.1397669756314105,0.026096132568641017,17.849304570988792,-0.01143890290629388,1.7300000000000002,1.0334473699492073,-0.009923171408471881,-14.571296432292648,0.05254000390581231,0.13329999999999992,7.500000000000001,0.9600000000000002,3.729,82.52799999999999,0.1409694103799249,4.4252,-0.008603739584156615,55.406147499999996,1.973895313938471,1.395,0.018463723646899844,60.5,2.003784298558983,6.347e-07,8.095722870002331e-07,54.52,47.601655178760076,1726.8,248.6842954186669,150.0,30.649534081188566,1.519e-05,7.029903658980359e-06,-0.0,-0.0
476,2.2,0.0,0.0,9.78,39.12,39.12,9.78,0.0,0.0,0.0,0.0,0.0,0,0.0,0,0.0,310.0,650.0,62.9,7.642600202421764,0.028290594555238927,0.0968835857754449,-0.06360414467308038,0.06464598554137099,3.236307064971226,-0.002886743081167153,2.75848812,1.3476710546098372,-0.01058385003994138,-2.5325647414910817,0.06953896126173575,0.1600530251999999,7.423,5.798053440000001,3.809102,90.640984,0.6101293488565437,12.167131348800002,-0.06795737956898354,54.451447654999996,7.988610161431356,1.37971,0.12545415553605976,61.25899999999999,6.467000681370341,8.407365999999999e-07,1.8509476239959147e-06,56.40056,49.0120512096321,1772.4104,443.1091419354416,147.426,36.55158613091867,1.501202e-05,7.028146674679101e-06,-0.0,-0.0
477,3.3,0.0,0.0,9.67,38.68,38.68,9.67,0.0,0.0,0.0,0.0,0.0,0,0.0,0,0.0,422.0,787.0,77.8,7.597606806401156,0.057833162716727914,0.1302823491328835,-0.01956669856196074,0.07691158352256458,2.3846115773473655,0.0013916333688606202,3.2547382700000003,1.3483656515804532,-0.010801407890281596,-1.8259835484597644,0.07625684245603695,0.17292870669999988,7.384499999999999,8.13510024,3.8491530000000003,94.697476,0.7060605638241445,15.905839134799999,-0.09343471669375791,53.97409773249999,9.586312186990344,1.3720649999999999,0.15150652115376825,61.6385,7.716123864552263,9.437549e-07,2.173550102732802e-06,57.34084,49.659186123095346,1795.2156,509.28749205816615,146.139,39.01125614836835,1.492303e-05,7.027323194422021e-06,-0.0,-0.0
478,4.4,0.0,0.0,9.56,38.24,38.24,9.56,0.0,0.0,0.0,0.0,0.0,0,0.0,0,0.0,467.0,836.0,54.7,7.552351254811211,0.08766585924534256,0.16509438858126504,0.027856691357107832,0.08742189555352264,1.9184498757958477,0.005671540843864809,3.7389924800000003,1.3490636905209208,-0.010986849500446622,-1.437582368183451,0.08219939764176945,0.18547050079999994,7.346,10.417493760000003,3.8892040000000003,98.753968,0.7744898179076024,19.556374995200002,-0.11649266385829217,53.496747809999995,10.900711363211867,1.36442,0.17284052058093932,62.01800000000001,8.74806246331919,1.0467732e-06,2.4432350262309155e-06,58.28112,50.271961736780874,1818.0208000000002,565.5240105212341,144.852,41.23247306952317,1.483404e-05,7.026533389225513e-06,-0.0,-0.0
479,6.6,0.0,0.0,9.34,37.36,37.36,9.34,0.0,0.0,0.0,0.0,0.0,0,0.0,0,0.0,620.0,946.0,26.5,7.461044466460974,0.15070132393004215,0.23999117852644428,0.1315499184064792,0.10520391248939946,1.4210388489469212,0.014235948868802695,4.67151308,1.350470201582189,-0.011289933137962602,-1.020064391004005,0.09235495204266787,0.2095524267999999,7.269000000000001,14.818320960000001,3.969306,106.86695200000001,0.86319713895905,26.592930939200006,-0.15627712974887809,52.542047965,13.019208068570387,1.3491300000000002,0.20711210123688042,62.77700000000001,10.416382070827657,1.2528098e-06,2.883127909139219e-06,60.16168,51.405300817787015,1863.6312,658.4545148584367,142.278,45.11687682476994,1.4656059999999999e-05,7.025046866008568e-06,-0.0,-0.0
480,8.9,0.0,0.0,9.11,36.44,36.44,9.11,0.0,0.0,0.0,0.0,0.0,0,0.0,0,0.0,750.0,955.0,5.8,7.36443599840035,0.22453293981325886,0.3270261387857527,0.25073645043834636,0.12084627529399132,1.1504861236185007,0.02319619614632242,5.595116030000001,1.351955716496575,-0.011536022126174175,-0.7899316991655211,0.10114380202134712,0.23330099629999992,7.1885,19.185441359999995,4.053049,115.348708,0.915406961025187,33.57223139720001,-0.19022380433547778,51.543952672500005,14.777616734227342,1.333145,0.23548983875807475,63.5705,11.804245311591453,1.4682117e-06,3.2515242021798162e-06,62.12772000000001,52.47528368859278,1911.3148000000003,737.0724031149988,139.587,48.57015418257913,1.4469989999999998e-05,7.023612732857904e-06,-0.0,-0.0
481,0.0,7.5,0.0,6.0,34.8,40.4,0.0,11.3,0.0,0.0,0.0,0.0,0,0.0,0,0.0,159.0,535.0,40.8,7.272241325573455,0.08432553985305713,0.13772116237217755,-0.04785992331705429,0.035906033923337966,3.089471404949985,-0.011118611653574712,2.3521450000000006,1.0761838252557359,-0.011165287127752412,-8.660341589009766,0.06345970574642507,0.1631394,7.383000000000001,5.985944000000002,3.7472500000000006,77.03994,0.22253332372670387,6.813988820000001,-0.028919273513671642,53.45555525500001,9.211848819474195,1.3831,0.049276501032731256,62.51500000000001,6.593314352789803,5.593010000000001e-07,7.729495493142087e-07,68.58240000000002,71.14344002239017,1656.3302500000002,323.17871540228083,146.08,37.544905306656524,1.58595e-05,6.614575215793415e-06,-0.0,-0.0
482,0.0,7.5,0.0,6.0,34.8,40.4,0.0,11.3,0.0,0.0,0.0,0.0,0,0.0,1073,24.0,179.0,361.0,22.1,7.272241325573455,0.08432553985305713,0.13772116237217755,-0.04785992331705429,0.035906033923337966,3.089471404949985,-0.011118611653574712,2.3521450000000006,1.0761838252557359,-0.011165287127752412,-8.660341589009766,0.06345970574642507,0.1631394,7.383000000000001,5.985944000000002,3.7472500000000006,77.03994,0.22253332372670387,6.813988820000001,-0.028919273513671642,53.45555525500001,9.211848819474195,1.3831,0.049276501032731256,62.51500000000001,6.593314352789803,5.593010000000001e-07,7.729495493142087e-07,68.58240000000002,71.14344002239017,1656.3302500000002,323.17871540228083,146.08,37.544905306656524,1.58595e-05,6.614575215793415e-06,18552.0,445248.0
483,1.1,7.42,0.0,5.93,34.42,39.96,0.0,11.17,0.0,0.0,0.0,0.0,0,0.0,0,0.0,355.0,1174.0,49.5,7.232318385658645,0.1177276040566728,0.1728836329872183,-0.006441693480449696,0.05542767232130496,2.364804206225996,-0.011060554083941803,2.8671425999999993,1.4019239896286606,-0.011545009322652193,-3.7578635474100546,0.07121359705826297,0.17608086849999988,7.3456,8.202387799999999,3.787038,81.154249,0.5248933927673587,10.736274858699995,-0.06309853990951819,52.998906463119994,10.48091126005347,1.3755849999999996,0.09812877712238617,62.872600000000006,7.680813366051725,6.631848999999999e-07,1.4035968637130744e-06,69.36866,70.98780434579102,1679.8704739999998,416.81302986353774,144.83219999999997,39.747681088148425,1.576389e-05,6.637498065186019e-06,-0.0,-0.0
484,1.1,7.42,0.0,5.93,34.42,39.96,0.0,11.17,0.0,0.0,0.0,0.0,0,0.0,1073,24.0,642.0,761.0,2.0,7.232318385658645,0.1177276040566728,0.1728836329872183,-0.006441693480449696,0.05542767232130496,2.364804206225996,-0.011060554083941803,2.8671425999999993,1.4019239896286606,-0.011545009322652193,-3.7578635474100546,0.07121359705826297,0.17608086849999988,7.3456,8.202387799999999,3.787038,81.154249,0.5248933927673587,10.736274858699995,-0.06309853990951819,52.998906463119994,10.48091126005347,1.3755849999999996,0.09812877712238617,62.872600000000006,7.680813366051725,6.631848999999999e-07,1.4035968637130744e-06,69.36866,70.98780434579102,1679.8704739999998,416.81302986353774,144.83219999999997,39.747681088148425,1.576389e-05,6.637498065186019e-06,18552.0,445248.0
485,1.1,7.42,0.0,5.93,34.42,39.96,0.0,11.17,0.0,0.0,0.0,0.0,0,0.0,1423,24.0,146.0,322.0,33.0,7.232318385658645,0.1177276040566728,0.1728836329872183,-0.006441693480449696,0.05542767232130496,2.364804206225996,-0.011060554083941803,2.8671425999999993,1.4019239896286606,-0.011545009322652193,-3.7578635474100546,0.07121359705826297,0.17608086849999988,7.3456,8.202387799999999,3.787038,81.154249,0.5248933927673587,10.736274858699995,-0.06309853990951819,52.998906463119994,10.48091126005347,1.3755849999999996,0.09812877712238617,62.872600000000006,7.680813366051725,6.631848999999999e-07,1.4035968637130744e-06,69.36866,70.98780434579102,1679.8704739999998,416.81302986353774,144.83219999999997,39.747681088148425,1.576389e-05,6.637498065186019e-06,26952.0,646848.0
486,0.0,0.0,0.0,24.1,0.0,24.1,24.1,24.1,0.0,3.6,0.0,0.0,0,65.0,1173,1.0,418.0,815.0,50.9,8.274305314226154,-0.1331885181596344,-0.04953923833736268,-0.16451503041280707,0.024303810142409944,5.960144015509207,0.002047090455199838,1.3630960000000003,1.067075908524632,-0.012399535793442003,-20.99213926221853,0.042990070409189673,0.11681269999999996,8.169,3.9707160000000004,4.39313,88.44409000000002,0.19874749441949674,8.553863610000002,-0.018861116913680524,57.791554495,8.987811959136346,1.3777000000000001,0.032262679726653955,62.025000000000006,4.357275416657039,8.849900000000002e-08,3.0024303572796606e-08,92.969,13.020049850642184,1908.6230000000003,297.3707800332946,174.57,15.368635871587925,1.0559900000000002e-05,4.065052391224033e-06,873.0,873.0
